Repository: wallytutor/WallyToolbox.jl

# WallyToolbox.jl

General tools I use everyday for everything.

## Using Julia modules

```bash

# Launch this directory as a project:
julia --project=.
```

## Using Python modules

```bash

# Alternativelly use built-in `venv`:

# python -m venv venv

# Create a virtual environment:
virtualenv venv

# Activate the environment:
./venv/Scripts/activate

# Archive Databases

Archive of databases for scientific computing and literature.

## Kinetic mechanisms

Kinetics mechanisms from several sources or authored.

### Oxydation of Methane

- [Lu_2008_CH4_red19](kinetics/Lu_2008_CH4_red19): 19 species CSP reduction of Gri-Mech 2.1 performed by Lu et al., 2008. Notice that mechanism does not implement rate constants and a Fortran file is provided with rates for actual computations. Not tested yet.

- [Lu_2008_CH4_sk30](kinetics/Lu_2008_CH4_sk30): 30 species DRG simplificaiton of Gri-Mech 3.0 performed by Lu et al., 2009. This mechanism provides combustion temperatures close to the base 53 species reference mechanism.

- [Zhukov_2018_sk23](kinetics/Zhukov_2018_sk23): 23 species DRG simplification of Gri-Mech 3.0 performed by Zhukov et al. 2018. This mechanism provides combustion temperatures close to the base 53 species reference mechanism with slight understimation at unity air-to-gas-ratio.

- [Methane_Low_Order](kinetics/Methane_Low_Order): some 1 and 2 reaction files. One reaction mechanism shall not be used in serious applications (illustration purposes only) and 2-reaction-mechanism is known to work properly only on lean combustion conditions.

## Thermodynamics

Thermodynamic databases for CALPHAD simulations. Documentation and validation are a work in progress.

## To-Do's

- [ ] Add DOI of reference papers.
- [ ] Standardize mechanism naming convention.

File: data/thermodynamics/cost507/COST507_Extracted_Al_Mg.tdb
$ ############################################################################
$ TODO for next versions:
$ - 
$ ############################################################################

DATABASE_INFO Extraction from COST507 of Al-Mg system for manipulation.'

TEMP_LIM 298.15 6000 !

ELEMENT  /-   ELECTRON_GAS        0.0000E+00  0.0000E+00  0.0000E+00 !
ELEMENT  VA   VACUUM              0.0000E+00  0.0000E+00  0.0000E+00 !
ELEMENT  AL   FCC_A1              2.6982E+01  4.5773E+03  2.8322E+01 !
ELEMENT  MG   HCP_A3              2.4305E+01  4.9980E+03  3.2671E+01 !

$ ############################################################################
$
$ SPECIES
$
$ ############################################################################

SPECIES  AL1     AL1 !
SPECIES  AL2     AL2 !
SPECIES  MG1     MG1 !

$ ############################################################################
$
$ DEFINITIONS
$
$ ############################################################################

DEFINE_SYSTEM_DEFAULT ELEMENT 2 !
DEFAULT_COMMAND DEFINE_SYS_ELEMENT VA !

TYPE_DEF X SEQ * !
TYPE_DEF F GES AMEND_PHASE_DESCRIPTION FCC_A1 MAGNETIC -3 0.280, !
TYPE_DEF H GES AMEND_PHASE_DESCRIPTION HCP_A3 MAGNETIC -3 0.280, !

$ ############################################################################
$
$ PHASES
$
$ ############################################################################

PHASE LIQUID:L X 1 1 !
    CONSTITUENT LIQUID:L : AL,MG : !

PHASE ALMG_BETA  X 2  89  140 !
    CONSTITUENT ALMG_BETA : MG : AL%: !

PHASE ALMG_EPS  X  2  23   30 !
    CONSTITUENT ALMG_EPS : MG : AL%:  !

PHASE ALMG_GAMMA  X  3  5  12 12 !
    CONSTITUENT ALMG_GAMMA : MG : AL,MG%: AL%,MG : !

$PHASE CBCC_A12 X 2 1 1 !
$    CONSTITUENT CBCC_A12 : AL,MG : VA : !

$PHASE CUB_A13 X 2 1 1 !
$    CONSTITUENT CUB_A13 : AL,MG : VA : !

PHASE FCC_A1 XF 2 1 1 !
    CONSTITUENT FCC_A1 : AL%,MG : VA% : !

PHASE HCP_A3 XH 2 1 0.5 !
    CONSTITUENT HCP_A3 : AL,MG% : VA% : !

PHASE HCP_ZN X 2 1 0.5 !
CONSTITUENT HCP_ZN : AL,MG : VA% : !

$ ############################################################################
$
$ FUNCTIONS
$
$ ############################################################################

FUNCTION RTLNP 298.15 8.31451*T*LN(1.E-5*P); 6000.00 N 99Cos !

$ ############################################################################
$
$ UNARY DATA
$
$ ############################################################################

FUNCTION GHSERAL   298.15 
    -7976.15+137.093038*T-24.3671976*T*LOG(T)-1.884662E-3*T**2-0.877664E-6*T**3
    +74092*T**(-1); 700.00 Y 
    -11276.24+223.048446*T-38.5844296*T*LOG(T)+18.531982E-3*T**2
    -5.764227E-6*T**3+74092*T**(-1); 933.47 Y 
    -11278.378+188.684153*T-31.748192*T*LOG(T)-1230.524E25*T**(-9);
    2900.00 N 99Cos !

FUNCTION GHSERMG   298.15
    -8367.34+143.675547*T-26.1849782*T*LOG(T)
    +0.4858E-3*T**2-1.393669E-6*T**3+78950*T**(-1); 923.00 Y
    -14130.185+204.716215*T-34.3088*T*LOG(T)+1038.192E25*T**(-9);
    3000.00 N 99Cos !

$ ############################################################################
$
$ PHASE DATA
$
$ ############################################################################

$ ---
$ LIQUID
$ ---

PARAMETER G(LIQUID,AL;0)  298.15 
    +11005.029-11.841867*T+7.934E-20*T**7 +GHSERAL; 933.47 Y
    +10482.382-11.253974*T+1.231E+28*T**(-9) +GHSERAL;
    6000.00 N 99Cos !
PARAMETER G(LIQUID,MG;0)  298.15
    +8202.243-8.83693*T+GHSERMG-8.0176E-20*T**7; 923.00  Y
    +8690.316-9.392158*T+GHSERMG-1.038192E+28*T**(-9);
    6000.00 N 99Cos !

PARAMETER G(LIQUID,AL,MG;0) 298.15 -12000.0+8.566*T; 6000.00 N 99Cos !
PARAMETER G(LIQUID,AL,MG;1) 298.15   1894.0-3.000*T; 6000.00 N 99Cos !
PARAMETER G(LIQUID,AL,MG;2) 298.15   2000.0; 6000.00 N 99Cos !

$ ---
$ALMG_BETA
$ ---

PARAMETER G(ALMG_BETA,MG:AL;0) 298.15
    -246175.0-675.5500*T+89*GHSERMG+140*GHSERAL; 6000.00 N 99Cos !

$ ---
$ALMG_EPS
$ ---

PARAMETER G(ALMG_EPS,MG:AL;0) 298.15
    -52565.4-173.1775*T+23*GHSERMG+30*GHSERAL; 6000.00 N 99Cos !

$ ---
$ALMG_GAMMA 
$ ---

PARAMETER G(ALMG_GAMMA,MG:AL:AL;0) 298.15
    +97875.0-101.500*T+5*GHSERMG+24*GHSERAL;   6000.0 N 99Cos !
PARAMETER G(ALMG_GAMMA,MG:MG:AL;0) 298.15
    -52780.0-50.750*T+17*GHSERMG+12*GHSERAL;  6000.0 N 99Cos !
PARAMETER G(ALMG_GAMMA,MG:AL:MG;0) 298.15
    +284124.6-138.069*T+17*GHSERMG+12*GHSERAL;  6000.0 N 99Cos !

PARAMETER L(ALMG_GAMMA,MG:AL:AL,MG;0) 298.15
    113100-14.5*T; 6000.0 N 99Cos !
PARAMETER L(ALMG_GAMMA,MG:MG:AL,MG;0) 298.15
    113100-14.5*T; 6000.0 N 99Cos !
PARAMETER L(ALMG_GAMMA,MG:AL,MG:AL;0) 298.15 0.0;
    6000.00 N 99Cos !
PARAMETER L(ALMG_GAMMA,MG:AL,MG:MG;0) 298.15 0.0;
    6000.00 N 99Cos !


$ ---
$CBCC_A12
$ ---

PARAMETER G(CBCC_A12,AL:VA;0) 298.15  10083.00-4.813*T+GHSERAL;
6000.00 N 99Cos !
PARAMETER G(CBCC_A12,MG:VA;0) 298.15  4602.4-3.011*T+GHSERMG;
6000.00 N 99Cos !

$ ---
$CUB_A13
$ ---

PARAMETER G(CUB_A13,AL:VA;0) 298.15  10920.44-4.8116*T+GHSERAL;
6000.00 N 99Cos !
PARAMETER G(CUB_A13,MG:VA;0) 298.15  +5000.0-3*T+GHSERMG;
6000.00 N 99Cos !

$ ---
$ FCC_A1
$ ---

PARAMETER G(FCC_A1,AL:VA;0) 298.15 GHSERAL; 6000.00 N 99Cos !
PARAMETER G(FCC_A1,MG:VA;0) 298.15 2600-0.90*T+GHSERMG; 6000.00 N 99Cos !

PARAMETER G(FCC_A1,AL,MG:VA;0) 298.15 4971.0-3.5*T; 6000.00 N 99Cos !
PARAMETER G(FCC_A1,AL,MG:VA;1) 298.15  900.0+0.423*T; 6000.00 N 99Cos !
PARAMETER G(FCC_A1,AL,MG:VA;2) 298.15  950.0; 6000.00 N 99Cos !

$ ---
$ HCP_A3
$ ---

PARAMETER G(HCP_A3,AL:VA;0) 298.15 5481.0-1.8*T+GHSERAL; 6000.00 N 99Cos !
PARAMETER G(HCP_A3,MG:VA;0) 298.15 GHSERMG; 6000.00 N 99Cos !

PARAMETER G(HCP_A3,AL,MG:VA;0) 298.15 1950.0-2.0*T; 6000.00 N 99Cos !
PARAMETER G(HCP_A3,AL,MG:VA;1) 298.15 1480.0-2.08*T; 6000.00 N 99Cos !
PARAMETER G(HCP_A3,AL,MG:VA;2) 298.15 3500.0; 6000.00 N 99Cos !

$ ---
$ HCP_ZN
$ ---

PARAMETER G(HCP_ZN,AL:VA;0) 298.15 +5482-1.8*T+GHSERAL; 6000.0 N 99Cos !
PARAMETER G(HCP_ZN,MG:VA;0) 298.15 +100+GHSERMG; 6000.0 N 99Cos !

PARAMETER G(HCP_ZN,AL,MG:VA;0) 298.15  +1950.-2.*T;   6000.0 N 99Cos !
PARAMETER G(HCP_ZN,AL,MG:VA;1) 298.15  +1480.-2.08*T; 6000.0 N 99Cos !
PARAMETER G(HCP_ZN,AL,MG:VA;2) 298.15  +3500.;        6000.0 N 99Cos !


LIST_OF_REFERENCES
  NUMBER  SOURCE
  99Cos   'COST507 database as extracted'
 !

File: data/thermodynamics/cost507/COST507_Extracted_Al_Mg_gas.tdb
$ ############################################################################
$ TODO for next versions:
$ - 
$ ############################################################################

DATABASE_INFO Extraction from COST507 of Al-Mg system for manipulation.'

TEMP_LIM 298.15 6000 !

ELEMENT  /-   ELECTRON_GAS        0.0000E+00  0.0000E+00  0.0000E+00 !
ELEMENT  VA   VACUUM              0.0000E+00  0.0000E+00  0.0000E+00 !
ELEMENT  AL   FCC_A1              2.6982E+01  4.5773E+03  2.8322E+01 !
ELEMENT  MG   HCP_A3              2.4305E+01  4.9980E+03  3.2671E+01 !

$ ############################################################################
$
$ SPECIES
$
$ ############################################################################

SPECIES  AL1     AL1 !
SPECIES  AL2     AL2 !
SPECIES  MG1     MG1 !
SPECIES  MG2     MG2 !

$ ############################################################################
$
$ DEFINITIONS
$
$ ############################################################################

DEFINE_SYSTEM_DEFAULT ELEMENT 2 !
DEFAULT_COMMAND DEFINE_SYS_ELEMENT VA !

TYPE_DEF X SEQ * !
TYPE_DEF F GES AMEND_PHASE_DESCRIPTION FCC_A1 MAGNETIC -3 0.280, !
TYPE_DEF H GES AMEND_PHASE_DESCRIPTION HCP_A3 MAGNETIC -3 0.280, !

$ ############################################################################
$
$ PHASES
$
$ ############################################################################

PHASE LIQUID:L X 1 1 !
    CONSTITUENT LIQUID:L : AL,MG : !

PHASE ALMG_BETA  X 2  89  140 !
    CONSTITUENT ALMG_BETA : MG : AL%: !

PHASE ALMG_EPS  X  2  23   30 !
    CONSTITUENT ALMG_EPS : MG : AL%:  !

PHASE ALMG_GAMMA  X  3  5  12 12 !
    CONSTITUENT ALMG_GAMMA : MG : AL,MG%: AL%,MG : !

PHASE CBCC_A12 X 2 1 1 !
    CONSTITUENT CBCC_A12 : AL,MG : VA : !

PHASE CUB_A13 X 2 1 1 !
    CONSTITUENT CUB_A13 : AL,MG : VA : !

PHASE FCC_A1 XF 2 1 1 !
    CONSTITUENT FCC_A1 : AL%,MG : VA% : !

PHASE GAS:G X  1  1.0  !
    CONSTITUENT GAS:G : AL1,AL2,MG1,MG2 :  !

PHASE HCP_A3 XH 2 1 0.5 !
    CONSTITUENT HCP_A3 : AL,MG% : VA% : !

PHASE HCP_ZN X 2 1 0.5 !
CONSTITUENT HCP_ZN : AL,MG : VA% : !

$ ############################################################################
$
$ FUNCTIONS
$
$ ############################################################################

FUNCTION RTLNP 298.15 8.31451*T*LN(1.E-5*P); 6000.00 N 99Cos !

$ ---
$ Al
$ ---

FUNCTION F162T     298.15 +308413.104-26.8663217*T-20.78039*T*LN(T)
     +3.520865E-08*T**2-1.789015E-10*T**3-27114.25*T**(-1); 3300 Y
      +294502.846+22.5173774*T-26.85062*T*LN(T)+.001194919*T**2
     -4.501805E-08*T**3+6025110*T**(-1); 6400 Y
      +447945.062-285.801392*T+8.243415*T*LN(T)-.0023944315*T**2
     +2.426725E-08*T**3-1.2048605E+08*T**(-1); 9400 Y
      +349945.955-150.289475*T-6.454579*T*LN(T)-.0014339715*T**2
     +1.278805E-08*T**3; 10000 N !
FUNCTION F623T     298.15 +480383.542-1.58706566*T-36.90579*T*LN(T)
     -7.56815E-04*T**2-1.31040183E-07*T**3+16498.85*T**(-1); 1600 Y
      +484703.82-58.8210679*T-28.53999*T*LN(T)-.00618347*T**2
     +4.55704333E-07*T**3; 3100 Y
      +399551.917+333.52963*T-78.48514*T*LN(T)+.006619755*T**2
     -1.5106045E-07*T**3+26673440*T**(-1); 3800 N !
FUNCTION UN_ASS 298.15 +0; 300 N !

$ ---
$ Mg
$ ---

FUNCTION F12577T   298.15 +136346.96-4.82603167*T-20.78595*T*LN(T)
     -9.778455E-08*T**2; 1900 Y
      +131004.76+25.2078895*T-24.73039*T*LN(T)+.001300831*T**2
     -8.09592167E-08*T**3+1361843*T**(-1); 2700 Y
      +108558.443+123.736524*T-37.20356*T*LN(T)+.004390735*T**2
     -2.24912E-07*T**3+8958715*T**(-1); 3640 Y
      +137405.469+24.8050173*T-25.1271*T*LN(T)+.002179723*T**2
     -1.502275E-07*T**3-3744678*T**(-1); 5400 Y
      +453901.917-789.444217*T+70.54811*T*LN(T)-.010649025*T**2
     +1.716475E-07*T**3-1.996814E+08*T**(-1); 9200 Y
      -320526.4+427.791915*T-63.73726*T*LN(T)-2.847232E-04*T**2
     +2.15099667E-08*T**3+6.39436E+08*T**(-1); 10000 N !
 FUNCTION F12657T   298.15 +265944.946-87.7878521*T-20.93983*T*LN(T)
     +1.552631E-04*T**2-2.450615E-08*T**3-152571.35*T**(-1); 1900 Y
      +60639.4722+1067.97947*T-172.7914*T*LN(T)+.05046705*T**2
     -3.17995833E-06*T**3+52217650*T**(-1); 3100 Y
      +183972.546-306.017225*T+38.52094*T*LN(T)-.06477725*T**2
     +1.27170267E-06*T**3-4.2909405E+08*T**(-1); 3800 Y
      +3910381.27-11627.1626*T+1374.666*T*LN(T)-.24531065*T**2
     +7.44476833E-06*T**3-1.5282495E+09*T**(-1); 4800 Y
      -5097786.05+12220.6183*T-1438.848*T*LN(T)+.1458377*T**2
     -2.76687E-06*T**3+3.8878475E+09*T**(-1); 6000 N !

$ ############################################################################
$
$ UNARY DATA
$
$ ############################################################################

FUNCTION GHSERAL   298.15 
    -7976.15+137.093038*T-24.3671976*T*LOG(T)-1.884662E-3*T**2-0.877664E-6*T**3
    +74092*T**(-1); 700.00 Y 
    -11276.24+223.048446*T-38.5844296*T*LOG(T)+18.531982E-3*T**2
    -5.764227E-6*T**3+74092*T**(-1); 933.47 Y 
    -11278.378+188.684153*T-31.748192*T*LOG(T)-1230.524E25*T**(-9);
    2900.00 N 99Cos !

FUNCTION GHSERMG   298.15
    -8367.34+143.675547*T-26.1849782*T*LOG(T)
    +0.4858E-3*T**2-1.393669E-6*T**3+78950*T**(-1); 923.00 Y
    -14130.185+204.716215*T-34.3088*T*LOG(T)+1038.192E25*T**(-9);
    3000.00 N 99Cos !

$ ############################################################################
$
$ PHASE DATA
$
$ ############################################################################

$ ---
$ GAS
$ ---

PARAMETER G(GAS,AL1;0)  298.15 +F162T#+R#*T*LN(1E-05*P);
    6000 N REF191 !
PARAMETER G(GAS,AL2;0)  298.15 +F623T#+R#*T*LN(1E-05*P);
    6000 N REF447 !

PARAMETER G(GAS,MG1;0)  298.15 +F12577T#+R#*T*LN(1E-05*P);
    6000 N REF7259 !
PARAMETER G(GAS,MG2;0)  298.15 +F12657T#+R#*T*LN(1E-05*P);
    6000 N REF7309 !

$ ---
$ LIQUID
$ ---

PARAMETER G(LIQUID,AL;0)  298.15 
    +11005.029-11.841867*T+7.934E-20*T**7 +GHSERAL; 933.47 Y
    +10482.382-11.253974*T+1.231E+28*T**(-9) +GHSERAL;
    6000.00 N 99Cos !
PARAMETER G(LIQUID,MG;0)  298.15
    +8202.243-8.83693*T+GHSERMG-8.0176E-20*T**7; 923.00  Y
    +8690.316-9.392158*T+GHSERMG-1.038192E+28*T**(-9);
    6000.00 N 99Cos !

PARAMETER G(LIQUID,AL,MG;0) 298.15 -12000.0+8.566*T; 6000.00 N 99Cos !
PARAMETER G(LIQUID,AL,MG;1) 298.15   1894.0-3.000*T; 6000.00 N 99Cos !
PARAMETER G(LIQUID,AL,MG;2) 298.15   2000.0; 6000.00 N 99Cos !

$ ---
$ALMG_BETA
$ ---

PARAMETER G(ALMG_BETA,MG:AL;0) 298.15
    -246175.0-675.5500*T+89*GHSERMG+140*GHSERAL; 6000.00 N 99Cos !

$ ---
$ALMG_EPS
$ ---

PARAMETER G(ALMG_EPS,MG:AL;0) 298.15
    -52565.4-173.1775*T+23*GHSERMG+30*GHSERAL; 6000.00 N 99Cos !

$ ---
$ALMG_GAMMA
$ ---

PARAMETER G(ALMG_GAMMA,MG:AL:AL;0) 298.15
    +97875.0-101.500*T+5*GHSERMG+24*GHSERAL;   6000.0 N REF: 3 N 99Cos !
PARAMETER G(ALMG_GAMMA,MG:MG:AL;0) 298.15
    -52780.0-50.750*T+17*GHSERMG+12*GHSERAL;  6000.0 N REF: 3 N 99Cos !
PARAMETER G(ALMG_GAMMA,MG:AL:MG;0) 298.15
    +284124.6-138.069*T+17*GHSERMG+12*GHSERAL;  6000.0 N REF: 3 N 99Cos !

PARAMETER L(ALMG_GAMMA,MG:AL:AL,MG;0) 298.15
    113100-14.5*T; 6000.0 N 99Cos !
PARAMETER L(ALMG_GAMMA,MG:MG:AL,MG;0) 298.15
    113100-14.5*T; 6000.0 N 99Cos !
PARAMETER L(ALMG_GAMMA,MG:AL,MG:AL;0) 298.15 0.0;
    6000.00 N 99Cos !
PARAMETER L(ALMG_GAMMA,MG:AL,MG:MG;0) 298.15 0.0;
    6000.00 N 99Cos !


$ ---
$CBCC_A12
$ ---

PARAMETER G(CBCC_A12,AL:VA;0) 298.15  10083.00-4.813*T+GHSERAL;
6000.00 N 99Cos !
PARAMETER G(CBCC_A12,MG:VA;0) 298.15  4602.4-3.011*T+GHSERMG;
6000.00 N 99Cos !

$ ---
$CUB_A13
$ ---

PARAMETER G(CUB_A13,AL:VA;0) 298.15  10920.44-4.8116*T+GHSERAL;
6000.00 N 99Cos !
PARAMETER G(CUB_A13,MG:VA;0) 298.15  +5000.0-3*T+GHSERMG;
6000.00 N 99Cos !

$ ---
$ FCC_A1
$ ---

PARAMETER G(FCC_A1,AL:VA;0) 298.15 GHSERAL; 6000.00 N 99Cos !
PARAMETER G(FCC_A1,MG:VA;0) 298.15 2600-0.90*T+GHSERMG; 6000.00 N 99Cos !

PARAMETER G(FCC_A1,AL,MG:VA;0) 298.15 4971.0-3.5*T; 6000.00 N 99Cos !
PARAMETER G(FCC_A1,AL,MG:VA;1) 298.15  900.0+0.423*T; 6000.00 N 99Cos !
PARAMETER G(FCC_A1,AL,MG:VA;2) 298.15  950.0; 6000.00 N 99Cos !

$ ---
$ HCP_A3
$ ---

PARAMETER G(HCP_A3,AL:VA;0) 298.15 5481.0-1.8*T+GHSERAL; 6000.00 N 99Cos !
PARAMETER G(HCP_A3,MG:VA;0) 298.15 GHSERMG; 6000.00 N 99Cos !

PARAMETER G(HCP_A3,AL,MG:VA;0) 298.15 1950.0-2.0*T; 6000.00 N 99Cos !
PARAMETER G(HCP_A3,AL,MG:VA;1) 298.15 1480.0-2.08*T; 6000.00 N 99Cos !
PARAMETER G(HCP_A3,AL,MG:VA;2) 298.15 3500.0; 6000.00 N 99Cos !

$ ---
$ HCP_ZN
$ ---

PARAMETER G(HCP_ZN,AL:VA;0) 298.15 +5482-1.8*T+GHSERAL; 6000.0 N 99Cos !
PARAMETER G(HCP_ZN,MG:VA;0) 298.15 +100+GHSERMG; 6000.0 N 99Cos !

PARAMETER G(HCP_ZN,AL,MG:VA;0) 298.15  +1950.-2.*T;   6000.0 N 99Cos !
PARAMETER G(HCP_ZN,AL,MG:VA;1) 298.15  +1480.-2.08*T; 6000.0 N 99Cos !
PARAMETER G(HCP_ZN,AL,MG:VA;2) 298.15  +3500.;        6000.0 N 99Cos !


LIST_OF_REFERENCES
  NUMBER  SOURCE
  99Cos   'COST507 database as extracted'
  REF191    AL1<G> THERMODATA SGTE **
           ALUMINIUM <GAS>
           New Assessment
  REF447    AL2<G> THERMODATA
           New Assessment  
  REF7259   MG1<G> THERMODATA
           MAGNESIUM <GAS>
           New assessment
  REF7309   MG2<G> THERMODATA
           New Assessment
 !

File: data/thermodynamics/cost507/COST507_Extracted_Al_Si.tdb
$ ############################################################################

$ ############################################################################

DATABASE_INFO Extraction from COST507 of Al-Si system for manipulation.'

TEMP_LIM 298.15 6000 !

ELEMENT  /-   ELECTRON_GAS        0.0000E+00  0.0000E+00  0.0000E+00 !
ELEMENT  VA   VACUUM              0.0000E+00  0.0000E+00  0.0000E+00 !
ELEMENT  AL   FCC_A1              2.6982E+01  4.5773E+03  2.8322E+01 !
ELEMENT  SI   DIAMOND_A4          2.8085E+01  3.2175E+03  1.8820E+01 !

$ ############################################################################
$
$ SPECIES
$
$ ############################################################################

SPECIES  AL1     AL1 !
SPECIES  AL2     AL2 !
SPECIES  SI1     SI1 !
SPECIES  SI2     SI2 !
SPECIES  SI3     SI3 !

$ ############################################################################
$
$ DEFINITIONS
$
$ ############################################################################

DEFINE_SYSTEM_DEFAULT ELEMENT 2 !
DEFAULT_COMMAND DEFINE_SYS_ELEMENT VA !

TYPE_DEF X SEQ * !
TYPE_DEF F GES AMEND_PHASE_DESCRIPTION FCC_A1 MAGNETIC -3 0.280, !

$ ############################################################################
$
$ PHASES
$
$ ############################################################################

PHASE LIQUID:L X 1 1 !
    CONSTITUENT LIQUID:L : AL,SI : !

PHASE FCC_A1 XF 2 1 1 !
    CONSTITUENT FCC_A1 : AL%,SI : VA% : !

PHASE DIAMOND_A4 X 1 1 !
CONSTITUENT DIAMOND_A4 : AL,SI% : !

$ ############################################################################
$
$ FUNCTIONS
$
$ ############################################################################

FUNCTION RTLNP 298.15 8.31451*T*LN(1.E-5*P); 6000.00 N 99Cos !

$ ############################################################################
$
$ UNARY DATA
$
$ ############################################################################

FUNCTION GHSERAL   298.15 
    -7976.15+137.093038*T-24.3671976*T*LOG(T)-1.884662E-3*T**2-0.877664E-6*T**3
    +74092*T**(-1); 700.00 Y 
    -11276.24+223.048446*T-38.5844296*T*LOG(T)+18.531982E-3*T**2
    -5.764227E-6*T**3+74092*T**(-1); 933.47 Y 
    -11278.378+188.684153*T-31.748192*T*LOG(T)-1230.524E25*T**(-9);
    2900.00 N 99Cos !

FUNCTION GHSERSI  298.15
    -8162.609+137.236859*T-22.8317533*T*LOG(T)-1.912904E-3*T**2-0.003552E-6*T**3
    +176667*T**(-1);  1687.00 Y
    -9457.642+167.281367*T-27.196*T*LOG(T)
    -420.369E28*T**(-9);  3600.00 N 99Cos !

$ ############################################################################
$
$ PHASE DATA
$
$ ############################################################################

$ ---
$ LIQUID
$ ---

PARAMETER G(LIQUID,AL;0)  298.15 
    +11005.029-11.841867*T+7.934E-20*T**7 +GHSERAL; 933.47 Y
    +10482.382-11.253974*T+1.231E+28*T**(-9) +GHSERAL;
    6000.00 N 99Cos !
PARAMETER G(LIQUID,SI;0)  298.15
    +50696.4-30.0994*T+2.09307E-21*T**7+GHSERSI; 1687.00  Y
    +49828.2-29.5591*T+4.20369E+30*T**(-9)+GHSERSI;
    6000.00 N 99Cos !

PARAMETER G(LIQUID,AL,SI;0)  298.15 -11340.10-1.23394*T; 6000.00 N 99Cos !
PARAMETER G(LIQUID,AL,SI;1)  298.15  -3530.93+1.35993*T; 6000.00 N 99Cos !
PARAMETER G(LIQUID,AL,SI;2)  298.15  2265.39; 6000.00 N 99Cos !

$ ---
$ FCC_A1
$ ---

PARAMETER G(FCC_A1,AL:VA;0) 298.15 GHSERAL; 6000.00 N 99Cos !
PARAMETER G(FCC_A1,SI:VA;0) 298.15 51000.00-21.8*T+GHSERSI; 6000.00 N 99Cos !

PARAMETER G(FCC_A1,AL,SI:VA;0)  298.15 -3143.78+0.39297*T; 6000.00 N 99Cos !

$ ---
$ DIAMOND_A4
$ ---

PARAMETER G(DIAMOND_A4,AL;0) 298.15  30.0*T+GHSERAL; 6000.00 N 99Cos !
PARAMETER G(DIAMOND_A4,SI;0) 298.15  GHSERSI; 6000.00 N  99Cos !

PARAMETER G(DIAMOND_A4,AL,SI;0)  298.15  113246.16-47.55509*T; 6000.00 N 99Cos !

LIST_OF_REFERENCES
  NUMBER  SOURCE
  99Cos   'COST507 database as extracted'
 !

File: data/thermodynamics/cost507/COST507_Extracted_Al_Si_gas.tdb
$ ############################################################################

$ ############################################################################

DATABASE_INFO Extraction from COST507 of Al-Si system for manipulation.'

TEMP_LIM 298.15 6000 !

ELEMENT  /-   ELECTRON_GAS        0.0000E+00  0.0000E+00  0.0000E+00 !
ELEMENT  VA   VACUUM              0.0000E+00  0.0000E+00  0.0000E+00 !
ELEMENT  AL   FCC_A1              2.6982E+01  4.5773E+03  2.8322E+01 !
ELEMENT  SI   DIAMOND_A4          2.8085E+01  3.2175E+03  1.8820E+01 !

$ ############################################################################
$
$ SPECIES
$
$ ############################################################################

SPECIES  AL1     AL1 !
SPECIES  AL2     AL2 !
SPECIES  SI1     SI1 !
SPECIES  SI2     SI2 !
SPECIES  SI3     SI3 !

$ ############################################################################
$
$ DEFINITIONS
$
$ ############################################################################

DEFINE_SYSTEM_DEFAULT ELEMENT 2 !
DEFAULT_COMMAND DEFINE_SYS_ELEMENT VA !

TYPE_DEF X SEQ * !
TYPE_DEF F GES AMEND_PHASE_DESCRIPTION FCC_A1 MAGNETIC -3 0.280, !

$ ############################################################################
$
$ PHASES
$
$ ############################################################################

PHASE LIQUID:L X 1 1 !
    CONSTITUENT LIQUID:L : AL,SI : !

PHASE DIAMOND_A4 X 1 1 !
CONSTITUENT DIAMOND_A4 : AL,SI% : !

PHASE FCC_A1 XF 2 1 1 !
    CONSTITUENT FCC_A1 : AL%,SI : VA% : !

PHASE GAS:G X  1  1.0  !
    CONSTITUENT GAS:G : AL1,AL2,SI1,SI2,SI3 :  !

$ ############################################################################
$
$ FUNCTIONS
$
$ ############################################################################

FUNCTION RTLNP 298.15 8.31451*T*LN(1.E-5*P); 6000.00 N 99Cos !

$ ---
$ Al
$ ---

FUNCTION F162T     298.15 +308413.104-26.8663217*T-20.78039*T*LN(T)
     +3.520865E-08*T**2-1.789015E-10*T**3-27114.25*T**(-1); 3300 Y
      +294502.846+22.5173774*T-26.85062*T*LN(T)+.001194919*T**2
     -4.501805E-08*T**3+6025110*T**(-1); 6400 Y
      +447945.062-285.801392*T+8.243415*T*LN(T)-.0023944315*T**2
     +2.426725E-08*T**3-1.2048605E+08*T**(-1); 9400 Y
      +349945.955-150.289475*T-6.454579*T*LN(T)-.0014339715*T**2
     +1.278805E-08*T**3; 10000 N !
FUNCTION F623T     298.15 +480383.542-1.58706566*T-36.90579*T*LN(T)
     -7.56815E-04*T**2-1.31040183E-07*T**3+16498.85*T**(-1); 1600 Y
      +484703.82-58.8210679*T-28.53999*T*LN(T)-.00618347*T**2
     +4.55704333E-07*T**3; 3100 Y
      +399551.917+333.52963*T-78.48514*T*LN(T)+.006619755*T**2
     -1.5106045E-07*T**3+26673440*T**(-1); 3800 N !
FUNCTION UN_ASS 298.15 +0; 300 N !

$ ---
$ SI
$ ---

FUNCTION F15524T   298.15 +444169.766-27.9507107*T-21.04097*T*LN(T)
     +3.7970425E-04*T**2-9.73407167E-08*T**3-61797.2*T**(-1); 2000 Y
      +437545.354-12.9504911*T-22.5648*T*LN(T)-2.428964E-04*T**2
     +1.1169705E-08*T**3+2760718.5*T**(-1); 5500 Y
      +405256.153+76.2660203*T-33.14557*T*LN(T)+.0012877205*T**2
     -3.00107333E-08*T**3+21167395*T**(-1); 10000 N !
 FUNCTION F15544T   298.15 +572963.738+3.71111536*T-35.9832*T*LN(T)
     -9.4063E-04*T**2-4.840215E-08*T**3+12476.05*T**(-1); 2600 Y
      +609343.923-151.775041*T-16.36102*T*LN(T)-.005711295*T**2
     +1.72754333E-07*T**3-12777080*T**(-1); 6000 N !
 FUNCTION F15565T   298.15 +611231.76+46.3558219*T-46.87401*T*LN(T)
     -.01734593*T**2+3.536315E-06*T**3+194880.6*T**(-1); 700 Y
      +604474.517+159.236354*T-64.54462*T*LN(T)+.0019320005*T**2
     -2.38038667E-07*T**3+630559*T**(-1); 2400 Y
      +613241.601+78.6268439*T-53.45528*T*LN(T)-.0027577635*T**2
     +9.275105E-08*T**3+606517*T**(-1); 6000 N !

$ ############################################################################
$
$ UNARY DATA
$
$ ############################################################################

FUNCTION GHSERAL   298.15 
    -7976.15+137.093038*T-24.3671976*T*LOG(T)-1.884662E-3*T**2-0.877664E-6*T**3
    +74092*T**(-1); 700.00 Y 
    -11276.24+223.048446*T-38.5844296*T*LOG(T)+18.531982E-3*T**2
    -5.764227E-6*T**3+74092*T**(-1); 933.47 Y 
    -11278.378+188.684153*T-31.748192*T*LOG(T)-1230.524E25*T**(-9);
    2900.00 N 99Cos !

FUNCTION GHSERSI  298.15
    -8162.609+137.236859*T-22.8317533*T*LOG(T)-1.912904E-3*T**2-0.003552E-6*T**3
    +176667*T**(-1);  1687.00 Y
    -9457.642+167.281367*T-27.196*T*LOG(T)
    -420.369E28*T**(-9);  3600.00 N 99Cos !

$ ############################################################################
$
$ PHASE DATA
$
$ ############################################################################

$ ---
$ GAS
$ ---

PARAMETER G(GAS,AL1;0)  298.15 +F162T#+R#*T*LN(1E-05*P);
    6000 N REF191 !
PARAMETER G(GAS,AL2;0)  298.15 +F623T#+R#*T*LN(1E-05*P);
    6000 N REF447 !

PARAMETER G(GAS,SI1;0)  298.15 +F15524T#+R#*T*LN(1E-05*P);
  6000 N REF8925 !
PARAMETER G(GAS,SI2;0) 298.15 +F15544T#+R#*T*LN(1E-05*P);
  6000 N REF8954 !
PARAMETER G(GAS,SI3;0) 298.15 +F15565T#+R#*T*LN(1E-05*P);
  6000 N REF8976 !

$ ---
$ LIQUID
$ ---

PARAMETER G(LIQUID,AL;0)  298.15 
    +11005.029-11.841867*T+7.934E-20*T**7 +GHSERAL; 933.47 Y
    +10482.382-11.253974*T+1.231E+28*T**(-9) +GHSERAL;
    6000.00 N 99Cos !
PARAMETER G(LIQUID,SI;0)  298.15
    +50696.4-30.0994*T+2.09307E-21*T**7+GHSERSI; 1687.00  Y
    +49828.2-29.5591*T+4.20369E+30*T**(-9)+GHSERSI;
    6000.00 N 99Cos !

PARAMETER G(LIQUID,AL,SI;0)  298.15 -11340.10-1.23394*T; 6000.00 N 99Cos !
PARAMETER G(LIQUID,AL,SI;1)  298.15  -3530.93+1.35993*T; 6000.00 N 99Cos !
PARAMETER G(LIQUID,AL,SI;2)  298.15  2265.39; 6000.00 N 99Cos !

$ ---
$ FCC_A1
$ ---

PARAMETER G(FCC_A1,AL:VA;0) 298.15 GHSERAL; 6000.00 N 99Cos !
PARAMETER G(FCC_A1,SI:VA;0) 298.15 51000.00-21.8*T+GHSERSI; 6000.00 N 99Cos !

PARAMETER G(FCC_A1,AL,SI:VA;0)  298.15 -3143.78+0.39297*T; 6000.00 N 99Cos !

$ ---
$ HCP_A3
$ ---

PARAMETER G(HCP_A3,AL:VA;0) 298.15 5481.0-1.8*T+GHSERAL; 6000.00 N 99Cos !
PARAMETER G(HCP_A3,SI:VA;0) 298.15 49200-20.8*T+GHSERSI; 6000.00 N 99Cos !

$ ---
$ DIAMOND_A4
$ ---

PARAMETER G(HCP_ZN,AL:VA;0) 298.15 +5482-1.8*T+GHSERAL; 6000.0 N 99Cos !
PARAMETER G(DIAMOND_A4,SI;0) 298.15  GHSERSI; 6000.00 N  99Cos !

PARAMETER G(DIAMOND_A4,AL,SI;0)  298.15  113246.16-47.55509*T; 6000.00 N 99Cos !

LIST_OF_REFERENCES
  NUMBER  SOURCE
  99Cos   'COST507 database as extracted'
  REF191    AL1<G> THERMODATA SGTE **
           ALUMINIUM <GAS>
           New Assessment
  REF447    AL2<G> THERMODATA
           New Assessment  
  REF8925   SI1<G> T.C.R.A.S. Class: 1
           SILICON <GAS>
  REF8954   SI2<G> T.C.R.A.S. Class: 5
           SILICON <DIATOMIC GAS>
  REF8976   SI3<G> T.C.R.A.S. Class: 6
           SILICON <TRIATOMIC GAS>
 !

File: data/thermodynamics/cost507/COST507_Extracted_Al_Zn.tdb
$ ############################################################################
$ TODO for next versions:
$ - There is no species for modeling Zn vapor and Al is not assessed.
$ - Who is RWTH? S. AN MEY, RWTH AC?
$ ############################################################################

DATABASE_INFO Extraction from COST507 of Al-Zn system for manipulation.'

TEMP_LIM 298.15 6000 !

ELEMENT  /-   ELECTRON_GAS        0.0000E+00  0.0000E+00  0.0000E+00 !
ELEMENT  VA   VACUUM              0.0000E+00  0.0000E+00  0.0000E+00 !
ELEMENT  AL   FCC_A1              2.6982E+01  4.5773E+03  2.8322E+01 !
ELEMENT  ZN   HCP_A3              6.5380E+01  5.6567E+03  4.1631E+01 !

$ ############################################################################
$
$ SPECIES
$
$ ############################################################################

SPECIES  AL1     AL1 !
SPECIES  AL2     AL2 !

$ ############################################################################
$
$ DEFINITIONS
$
$ ############################################################################

DEFINE_SYSTEM_DEFAULT ELEMENT 2 !
DEFAULT_COMMAND DEFINE_SYS_ELEMENT VA !

TYPE_DEF X SEQ * !
TYPE_DEF F GES AMEND_PHASE_DESCRIPTION FCC_A1 MAGNETIC -3 0.280, !
TYPE_DEF H GES AMEND_PHASE_DESCRIPTION HCP_A3 MAGNETIC -3 0.280, !

$ ############################################################################
$
$ PHASES
$
$ ############################################################################

PHASE LIQUID:L X 1 1 !
    CONSTITUENT LIQUID:L : AL,ZN : !

PHASE FCC_A1 XF 2 1 1 !
    CONSTITUENT FCC_A1 : AL%,ZN : VA% : !

PHASE HCP_A3 XH 2 1 0.5 !
    CONSTITUENT HCP_A3 : AL,ZN% : VA% : !

PHASE HCP_ZN X 2 1 0.5 !
CONSTITUENT HCP_ZN : AL,ZN% : VA% : !

$ ############################################################################
$
$ FUNCTIONS
$
$ ############################################################################

FUNCTION RTLNP 298.15 8.31451*T*LN(1.E-5*P); 6000.00 N 99Cos !

$ ############################################################################
$
$ UNARY DATA
$
$ ############################################################################

FUNCTION GHSERAL   298.15 
    -7976.15+137.093038*T-24.3671976*T*LOG(T)-1.884662E-3*T**2-0.877664E-6*T**3
    +74092*T**(-1); 700.00 Y 
    -11276.24+223.048446*T-38.5844296*T*LOG(T)+18.531982E-3*T**2
    -5.764227E-6*T**3+74092*T**(-1); 933.47 Y 
    -11278.378+188.684153*T-31.748192*T*LOG(T)-1230.524E25*T**(-9);
    2900.00 N 99Cos !

FUNCTION GHSERZN   298.15
    -7285.787+118.470069*T-23.701314*T*LOG(T)-1.712034E-3*T**2
    -1.264963E-6*T**3; 692.68 Y
    -11070.559+172.34566*T-31.38*T*LOG(T)+470.514E24*T**(-9);
    1700.00 N 99Cos !

$ ############################################################################
$
$ PHASE DATA
$
$ ############################################################################

$ ---
$ LIQUID
$ ---

PARAMETER G(LIQUID,AL;0)  298.15 
    +11005.029-11.841867*T+7.934E-20*T**7 +GHSERAL; 933.47 Y
    +10482.382-11.253974*T+1.231E+28*T**(-9) +GHSERAL;
    6000.00 N 99Cos !
PARAMETER G(LIQUID,ZN;0)   298.15  
    -128.574+108.177079*T-23.701314*T*LOG(T)-1.712034E-3*T**2
    -1.264963E-6*T**3-358.958E-21*T**7; 692.68 Y
    -3620.391+161.608594*T-31.38*T*LOG(T); 
    1700.00 N 99Cos !

PARAMETER G(LIQUID,AL,ZN;0)  298.15 10465.55-3.39259*T; 6000.00 N 99Cos !

$ ---
$ FCC_A1
$ ---

PARAMETER G(FCC_A1,AL:VA;0) 298.15 GHSERAL; 6000.00 N 99Cos !
PARAMETER G(FCC_A1,ZN:VA;0) 298.15 2969.82-1.56968*T+GHSERZN; 6000.00 N 99Cos !

PARAMETER G(FCC_A1,AL,ZN:VA;0)  298.15  7297.48+0.47512*T; 6000.00 N 99Cos !
PARAMETER G(FCC_A1,AL,ZN:VA;1)  298.15  6612.88-4.59110*T; 6000.00 N 99Cos !
PARAMETER G(FCC_A1,AL,ZN:VA;2)  298.15 -3097.19+3.30635*T; 6000.00 N 99Cos !

$ ---
$ HCP_A3
$ ---

PARAMETER G(HCP_A3,AL:VA;0) 298.15 5481.0-1.8*T+GHSERAL; 6000.00 N 99Cos !
PARAMETER G(HCP_A3,ZN:VA;0) 298.15 2970.0-1.57*T+GHSERZN; 6000.00 N 99Cos !

PARAMETER G(HCP_A3,AL,ZN:VA;0)  298.15 18820.95-8.95255*T; 6000.00 N 99Cos !
PARAMETER G(HCP_A3,AL,ZN:VA;1)  298.15 1.0E-6+0.00*T; 6000.00 N 99Cos !
PARAMETER G(HCP_A3,AL,ZN:VA;2)  298.15 1.0E-6+0.00*T; 6000.00 N 99Cos !
PARAMETER G(HCP_A3,AL,ZN:VA;3)  298.15 -702.79+0.00*T; 6000.00 N 99Cos !

$ ---
$ HCP_ZN
$ ---

PARAMETER G(HCP_ZN,AL:VA;0) 298.15 +5482-1.8*T+GHSERAL; 6000.0 N 99Cos!
PARAMETER G(HCP_ZN,ZN:VA;0) 298.15 +GHSERZN; 6000.0 N 99Cos !

PARAMETER G(HCP_ZN,AL,ZN:VA;0)  298.15 18820.95-8.95255*T; 6000.00 N 99Cos!
PARAMETER G(HCP_ZN,AL,ZN:VA;1)  298.15 1.0E-6+0.00*T; 6000.00 N 99Cos!
PARAMETER G(HCP_ZN,AL,ZN:VA;2)  298.15 1.0E-6+0.00*T; 6000.00 N 99Cos !
PARAMETER G(HCP_ZN,AL,ZN:VA;3)  298.15 -702.79+0.00*T; 6000.00 N 99Cos !

LIST_OF_REFERENCES
  NUMBER  SOURCE
  99Cos   'COST507 database as extracted'
 !

File: data/thermodynamics/cost507/COST507_Extracted_Al_Zn_gas.tdb
$ ############################################################################
$ TODO for next versions:
$ - There is no species for modeling Zn vapor and Al is not assessed.
$ - Who is RWTH? S. AN MEY, RWTH AC?
$ ############################################################################

DATABASE_INFO Extraction from COST507 of Al-Zn system for manipulation.'

TEMP_LIM 298.15 6000 !

ELEMENT  /-   ELECTRON_GAS        0.0000E+00  0.0000E+00  0.0000E+00 !
ELEMENT  VA   VACUUM              0.0000E+00  0.0000E+00  0.0000E+00 !
ELEMENT  AL   FCC_A1              2.6982E+01  4.5773E+03  2.8322E+01 !
ELEMENT  ZN   HCP_A3              6.5380E+01  5.6567E+03  4.1631E+01 !

$ ############################################################################
$
$ SPECIES
$
$ ############################################################################

SPECIES  AL1     AL1 !
SPECIES  AL2     AL2 !

$ ############################################################################
$
$ DEFINITIONS
$
$ ############################################################################

DEFINE_SYSTEM_DEFAULT ELEMENT 2 !
DEFAULT_COMMAND DEFINE_SYS_ELEMENT VA !

TYPE_DEF X SEQ * !
TYPE_DEF F GES AMEND_PHASE_DESCRIPTION FCC_A1 MAGNETIC -3 0.280, !
TYPE_DEF H GES AMEND_PHASE_DESCRIPTION HCP_A3 MAGNETIC -3 0.280, !

$ ############################################################################
$
$ PHASES
$
$ ############################################################################

PHASE LIQUID:L X 1 1 !
    CONSTITUENT LIQUID:L : AL,ZN : !

PHASE FCC_A1 XF 2 1 1 !
    CONSTITUENT FCC_A1 : AL%,ZN : VA% : !

PHASE GAS:G X  1  1.0  !
    CONSTITUENT GAS:G : AL1,AL2,ZN :  !

PHASE HCP_A3 XH 2 1 0.5 !
    CONSTITUENT HCP_A3 : AL,ZN% : VA% : !

PHASE HCP_ZN X 2 1 0.5 !
CONSTITUENT HCP_ZN : AL,ZN% : VA% : !

$ ############################################################################
$
$ FUNCTIONS
$
$ ############################################################################

FUNCTION RTLNP 298.15 8.31451*T*LN(1.E-5*P); 6000.00 N 99Cos !

$ ---
$ Al
$ ---

FUNCTION F162T     298.15 +308413.104-26.8663217*T-20.78039*T*LN(T)
     +3.520865E-08*T**2-1.789015E-10*T**3-27114.25*T**(-1); 3300 Y
      +294502.846+22.5173774*T-26.85062*T*LN(T)+.001194919*T**2
     -4.501805E-08*T**3+6025110*T**(-1); 6400 Y
      +447945.062-285.801392*T+8.243415*T*LN(T)-.0023944315*T**2
     +2.426725E-08*T**3-1.2048605E+08*T**(-1); 9400 Y
      +349945.955-150.289475*T-6.454579*T*LN(T)-.0014339715*T**2
     +1.278805E-08*T**3; 10000 N !
FUNCTION F623T     298.15 +480383.542-1.58706566*T-36.90579*T*LN(T)
     -7.56815E-04*T**2-1.31040183E-07*T**3+16498.85*T**(-1); 1600 Y
      +484703.82-58.8210679*T-28.53999*T*LN(T)-.00618347*T**2
     +4.55704333E-07*T**3; 3100 Y
      +399551.917+333.52963*T-78.48514*T*LN(T)+.006619755*T**2
     -1.5106045E-07*T**3+26673440*T**(-1); 3800 N !
FUNCTION UN_ASS 298.15 +0; 300 N !

$ ---
$ Zn
$ ---

FUNCTION F16017T   298.15 +123657.321-20.1370184*T-20.78611*T*LN(T);
     2800.20 Y
      +123613.527-19.3397056*T-20.90317*T*LN(T)+6.83641E-05*T**2
     -5.67235E-09*T**3+4147.257*T**(-1); 4300 Y
      +103507.763+66.0961497*T-31.55762*T*LN(T)+.0023042395*T**2
     -8.82324667E-08*T**3+5389360*T**(-1); 8200 Y
      +674634.046-911.495396*T+77.46355*T*LN(T)-.006985585*T**2
     +6.07435833E-08*T**3-5.584395E+08*T**(-1); 10000 N !

$ ############################################################################
$
$ UNARY DATA
$
$ ############################################################################

FUNCTION GHSERAL   298.15 
    -7976.15+137.093038*T-24.3671976*T*LOG(T)-1.884662E-3*T**2-0.877664E-6*T**3
    +74092*T**(-1); 700.00 Y 
    -11276.24+223.048446*T-38.5844296*T*LOG(T)+18.531982E-3*T**2
    -5.764227E-6*T**3+74092*T**(-1); 933.47 Y 
    -11278.378+188.684153*T-31.748192*T*LOG(T)-1230.524E25*T**(-9);
    2900.00 N 99Cos !

FUNCTION GHSERZN   298.15
    -7285.787+118.470069*T-23.701314*T*LOG(T)-1.712034E-3*T**2
    -1.264963E-6*T**3; 692.68 Y
    -11070.559+172.34566*T-31.38*T*LOG(T)+470.514E24*T**(-9);
    1700.00 N 99Cos !

$ ############################################################################
$
$ PHASE DATA
$
$ ############################################################################

$ ---
$ GAS
$ ---

PARAMETER G(GAS,AL1;0)  298.15 +F162T#+R#*T*LN(1E-05*P);
    6000 N REF191 !
PARAMETER G(GAS,AL2;0)  298.15 +F623T#+R#*T*LN(1E-05*P);
    6000 N REF447 !

PARAMETER G(GAS,ZN;0)   298.15 +F16017T#+R#*T*LN(1E-05*P);
    6000 N REF9172 !

$ ---
$ LIQUID
$ ---

PARAMETER G(LIQUID,AL;0)  298.15 
    +11005.029-11.841867*T+7.934E-20*T**7 +GHSERAL; 933.47 Y
    +10482.382-11.253974*T+1.231E+28*T**(-9) +GHSERAL;
    6000.00 N 99Cos !
PARAMETER G(LIQUID,ZN;0)   298.15  
    -128.574+108.177079*T-23.701314*T*LOG(T)-1.712034E-3*T**2
    -1.264963E-6*T**3-358.958E-21*T**7; 692.68 Y
    -3620.391+161.608594*T-31.38*T*LOG(T); 
    1700.00 N 99Cos !

PARAMETER G(LIQUID,AL,ZN;0)  298.15 10465.55-3.39259*T; 6000.00 N 99Cos !

$ ---
$ FCC_A1
$ ---

PARAMETER G(FCC_A1,AL:VA;0) 298.15 GHSERAL; 6000.00 N 99Cos !
PARAMETER G(FCC_A1,ZN:VA;0) 298.15 2969.82-1.56968*T+GHSERZN; 6000.00 N 99Cos !

PARAMETER G(FCC_A1,AL,ZN:VA;0)  298.15  7297.48+0.47512*T; 6000.00 N 99Cos !
PARAMETER G(FCC_A1,AL,ZN:VA;1)  298.15  6612.88-4.59110*T; 6000.00 N 99Cos !
PARAMETER G(FCC_A1,AL,ZN:VA;2)  298.15 -3097.19+3.30635*T; 6000.00 N 99Cos !

$ ---
$ HCP_A3
$ ---

PARAMETER G(HCP_A3,AL:VA;0) 298.15 5481.0-1.8*T+GHSERAL; 6000.00 N 99Cos !
PARAMETER G(HCP_A3,ZN:VA;0) 298.15 2970.0-1.57*T+GHSERZN; 6000.00 N 99Cos !

PARAMETER G(HCP_A3,AL,ZN:VA;0)  298.15 18820.95-8.95255*T; 6000.00 N 99Cos !
PARAMETER G(HCP_A3,AL,ZN:VA;1)  298.15 1.0E-6+0.00*T; 6000.00 N 99Cos !
PARAMETER G(HCP_A3,AL,ZN:VA;2)  298.15 1.0E-6+0.00*T; 6000.00 N 99Cos !
PARAMETER G(HCP_A3,AL,ZN:VA;3)  298.15 -702.79+0.00*T; 6000.00 N 99Cos !

$ ---
$ HCP_ZN
$ ---

PARAMETER G(HCP_ZN,AL:VA;0) 298.15 +5482-1.8*T+GHSERAL; 6000.0 N 99Cos!
PARAMETER G(HCP_ZN,ZN:VA;0) 298.15 +GHSERZN; 6000.0 N 99Cos !

PARAMETER G(HCP_ZN,AL,ZN:VA;0)  298.15 18820.95-8.95255*T; 6000.00 N 99Cos!
PARAMETER G(HCP_ZN,AL,ZN:VA;1)  298.15 1.0E-6+0.00*T; 6000.00 N 99Cos!
PARAMETER G(HCP_ZN,AL,ZN:VA;2)  298.15 1.0E-6+0.00*T; 6000.00 N 99Cos !
PARAMETER G(HCP_ZN,AL,ZN:VA;3)  298.15 -702.79+0.00*T; 6000.00 N 99Cos !

LIST_OF_REFERENCES
  NUMBER  SOURCE
  99Cos   'COST507 database as extracted'
  REF191    AL1<G> THERMODATA SGTE **
           ALUMINIUM <GAS>
           New Assessment
  REF447    AL2<G> THERMODATA
           New Assessment  
  REF9172   ZN1<G> THERMODATA
           New Assessment
    
 !

File: data/thermodynamics/cost507/COST507_Extracted_Mg_Si.tdb
$ ############################################################################

$ ############################################################################

DATABASE_INFO Extraction from COST507 of Al-Zn system for manipulation.'

TEMP_LIM 298.15 6000 !

ELEMENT  /-   ELECTRON_GAS        0.0000E+00  0.0000E+00  0.0000E+00 !
ELEMENT  VA   VACUUM              0.0000E+00  0.0000E+00  0.0000E+00 !
ELEMENT  MG   HCP_A3              2.4305E+01  4.9980E+03  3.2671E+01 !
ELEMENT  SI   DIAMOND_A4          2.8085E+01  3.2175E+03  1.8820E+01 !

$ ############################################################################
$
$ SPECIES
$
$ ############################################################################

SPECIES  MG1     MG1 !
SPECIES  SI1     SI1 !
SPECIES  SI2     SI2 !
SPECIES  SI3     SI3 !

$ ############################################################################
$
$ DEFINITIONS
$
$ ############################################################################

DEFINE_SYSTEM_DEFAULT ELEMENT 2 !
DEFAULT_COMMAND DEFINE_SYS_ELEMENT VA !

TYPE_DEF X SEQ * !
TYPE_DEF B GES AMEND_PHASE_DESCRIPTION BCC_A2 MAGNETIC -1 0.400, !
TYPE_DEF O GES AMEND_PHASE_DESCRIPTION BCC_B2 DIS_PART BCC_A2,!
TYPE_DEF F GES AMEND_PHASE_DESCRIPTION FCC_A1 MAGNETIC -3 0.280, !
TYPE_DEF H GES AMEND_PHASE_DESCRIPTION HCP_A3 MAGNETIC -3 0.280, !

$ ############################################################################
$
$ PHASES
$
$ ############################################################################

PHASE LIQUID:L X 1 1 !
    CONSTITUENT LIQUID:L : MG,SI : !

PHASE DIAMOND_A4 X 1 1 !
CONSTITUENT DIAMOND_A4 : MG,SI% : !

PHASE HCP_A3 XH 2 1 0.5 !
    CONSTITUENT HCP_A3 : MG%,SI : VA% : !

PHASE MG2SI X 2 2 1 !
    CONSTITUENT MG2SI  : MG : SI : !

$ ############################################################################
$
$ FUNCTIONS
$
$ ############################################################################

FUNCTION RTLNP 298.15 8.31451*T*LN(1.E-5*P); 6000.00 N 99Cos !

$ ############################################################################
$
$ UNARY DATA
$
$ ############################################################################

FUNCTION GHSERMG   298.15
    -8367.34+143.675547*T-26.1849782*T*LOG(T)+0.4858E-3*T**2-1.393669E-6*T**3
    +78950*T**(-1);   923.00 Y
    -14130.185+204.716215*T-34.3088*T*LOG(T)+1038.192E25*T**(-9); 
    3000.00 N 99Cos !

FUNCTION GHSERSI  298.15
    -8162.609+137.236859*T-22.8317533*T*LOG(T)-1.912904E-3*T**2-0.003552E-6*T**3
    +176667*T**(-1);  1687.00 Y
    -9457.642+167.281367*T-27.196*T*LOG(T)-420.369E28*T**(-9);
    3600.00 N 99Cos !

$ ############################################################################
$
$ PHASE DATA
$
$ ############################################################################

$ ---
$ LIQUID
$ ---
PARAMETER G(LIQUID,MG;0)  298.15 +8202.243-8.83693*T+GHSERMG-8.0176E-20*T**7;
    923.00  Y
    +8690.316-9.392158*T+GHSERMG-1.038192E+28*T**(-9);
    6000.00 N 99Cos !

PARAMETER G(LIQUID,SI;0)  298.15
           +50696.4-30.0994*T+2.09307E-21*T**7+GHSERSI;
        1687.00  Y +49828.2-29.5591*T+4.20369E+30*T**(-9)+GHSERSI;
            6000.00 N 99Cos !

PARAMETER L(LIQUID,MG,SI;0) 298.15 -83864.26+32.44438*T; 6000.00 N 99Cos !
PARAMETER L(LIQUID,MG,SI;1) 298.15  18027.41-19.61202*T; 6000.00 N 99Cos !
PARAMETER L(LIQUID,MG,SI;2) 298.15   2486.67-0.31084*T; 6000.00 N 99Cos !
PARAMETER L(LIQUID,MG,SI;3) 298.15  18541.17-2.31766*T; 6000.00 N 99Cos !
PARAMETER L(LIQUID,MG,SI;4) 298.15 -12338.84+1.54236*T; 6000.00 N 99Cos !

$ ---
$ DIAMOND_A4
$ ---

PARAMETER G(DIAMOND_A4,SI;0) 298.15  GHSERSI; 6000.00 N 99Cos !

$ ---
$ HCP_A3
$ ---

PARAMETER G(HCP_A3,MG:VA;0) 298.15 GHSERMG; 6000.00 N 99Cos !
PARAMETER G(HCP_A3,SI:VA;0) 298.15 49200-20.8*T+GHSERSI; 6000.00 N 99Cos !

PARAMETER L(HCP_A3,MG,SI:VA;0) 298.15 -7148.79+0.89361*T; 6000.00 N 99Cos !

$ ---
$ FCC_A1
$ ---

$PARAMETER G(FCC_A1,MG:VA;0) 298.15 2600-0.90*T+GHSERMG; 6000.00 N 99Cos !
$PARAMETER G(FCC_A1,SI:VA;0) 298.15 51000.00-21.8*T+GHSERSI; 6000.00 N 99Cos !

$PARAMETER L(FCC_A1,MG,SI:VA;0) 298.15 -7148.79+0.89361*T; 6000.00 N 99Cos !

$ ---
$ MG2SI
$ ---

PARAMETER G(MG2SI,MG:SI;0) 298.15 -92250.0+440.4*T-75.9*T*LOG(T)-0.0018*T**2
                           +630000.*T**(-1); 6000.00 N 99Cos !


LIST_OF_REFERENCES
  NUMBER  SOURCE
  99Cos   'COST507 database as extracted'
 !
