Repository: wallytutor/WallyToolbox.jl

# WallyToolbox.jl

General tools I use everyday for everything.

## Using Julia modules

```bash

# Launch this directory as a project:
julia --project=.
```

## Using Python modules

```bash

# Alternativelly use built-in `venv`:

# python -m venv venv

# Create a virtual environment:
virtualenv venv

# Activate the environment:
./venv/Scripts/activate

# Archive Databases

Archive of databases for scientific computing and literature.

## Kinetic mechanisms

Kinetics mechanisms from several sources or authored.

### Oxydation of Methane

- [Lu_2008_CH4_red19](kinetics/Lu_2008_CH4_red19): 19 species CSP reduction of Gri-Mech 2.1 performed by Lu et al., 2008. Notice that mechanism does not implement rate constants and a Fortran file is provided with rates for actual computations. Not tested yet.

- [Lu_2008_CH4_sk30](kinetics/Lu_2008_CH4_sk30): 30 species DRG simplificaiton of Gri-Mech 3.0 performed by Lu et al., 2009. This mechanism provides combustion temperatures close to the base 53 species reference mechanism.

- [Zhukov_2018_sk23](kinetics/Zhukov_2018_sk23): 23 species DRG simplification of Gri-Mech 3.0 performed by Zhukov et al. 2018. This mechanism provides combustion temperatures close to the base 53 species reference mechanism with slight understimation at unity air-to-gas-ratio.

- [Methane_Low_Order](kinetics/Methane_Low_Order): some 1 and 2 reaction files. One reaction mechanism shall not be used in serious applications (illustration purposes only) and 2-reaction-mechanism is known to work properly only on lean combustion conditions.

## Thermodynamics

Thermodynamic databases for CALPHAD simulations. Documentation and validation are a work in progress.

## To-Do's

- [ ] Add DOI of reference papers.
- [ ] Standardize mechanism naming convention.

File: data/thermodata.yaml
##############################################################################
# THERMODYNAMICS DATA
##############################################################################

about:
  Thermodynamic database with compounds and solid phases for use in process
  calculations and phase equilibria determination; this is an ongoing work
  and structure might evolve until a stable version.

  Created by Walter Dal'Maz Silva on August 1st 2024.

##############################################################################
# COMPOUNDS
##############################################################################

compounds:

  - compoundname: AL2O3_ALPHA
    displayname: Alumina (alpha)
    aggregation: solid
    datasource: CHASE1998
    stoichiometry:
      Al: 2
      O : 3
    thermodynamics:
      type: shomate
      data:
        range: [298.0, 2327.0]
        h298: -1675690.0
        s298: 50.92
        coefs: [
          102.4290,  # A
          38.74980,  # B
          -15.91090, # C
          2.628181,  # D
          -3.00755,  # E
          -1717.930, # F
          146.9970,  # G
          -1675.690  # H
        ]
    comment: https://webbook.nist.gov/cgi/cbook.cgi?ID=C1344281&Type=JANAFS&Table=on#JANAFS

  - compoundname: AL2O3_GAMMA
    displayname: Alumina (gamma)
    aggregation: solid
    datasource: CHASE1998
    stoichiometry:
      Al: 2
      O : 3
    thermodynamics:
      type: shomate
      data:
        range: [298.0, 2327.0]
        h298: -1675690.0
        s298: 50.92
        coefs: [
          108.6830,  # A
          37.22630,  # B
          -14.20650, # C
          2.193601,  # D
          -3.209881, # E
          -1701.600, # F
          155.1360,  # G
          -1656.860  # H
        ]
    comment: https://webbook.nist.gov/cgi/cbook.cgi?ID=C1344281&Type=JANAFS&Table=on#JANAFS

  - compoundname: AL2O3_DELTA
    displayname: Alumina (delta)
    aggregation: solid
    datasource: CHASE1998
    stoichiometry:
      Al: 2
      O : 3
    thermodynamics:
      type: shomate
      data:
        range: [298.0, 2327.0]
        h298: -1675690.0
        s298: 50.92
        coefs: [
          106.9180,  # A
          36.62190,  # B
          -13.97590, # C
          2.157990,  # D
          -3.157761, # E
          -1710.500, # F
          151.7920,  # G
          -1666.490  # H
        ]
    comment: https://webbook.nist.gov/cgi/cbook.cgi?ID=C1344281&Type=JANAFS&Table=on#JANAFS

  - compoundname: AL2O3_KAPPA
    displayname: Alumina (kappa)
    aggregation: solid
    datasource: CHASE1998
    stoichiometry:
      Al: 2
      O : 3
    thermodynamics:
      type: shomate
      data:
        range: [298.0, 2327.0]
        h298: -1675690.0
        s298: 50.92
        coefs: [
          106.0880,  # A
          36.33740,  # B
          -13.86730, # C
          2.141221,  # D
          -3.133231, # E
          -1705.970, # F
          153.9350,  # G
          -1662.300  # H
        ]
    comment: https://webbook.nist.gov/cgi/cbook.cgi?ID=C1344281&Type=JANAFS&Table=on#JANAFS

  - compoundname: CA1O1
    displayname: Calcium oxide
    aggregation: solid
    datasource: CHASE1998
    stoichiometry:
      Ca: 1
      O : 1
    thermodynamics:
      type: shomate
      data:
        range: [298.0, 3200.0]
        h298: -635090.0
        s298: 38.19
        coefs: [
          49.95403,  # A
          4.887916,  # B
          -0.352056, # C
          0.046187,  # D
          -0.825097, # E
          -652.9718, # F
          92.56096,  # G
          -635.0894 # H
        ]
    comment: https://webbook.nist.gov/cgi/cbook.cgi?ID=C1305788&Mask=2#Thermo-Condensed

  - compoundname: SIO2_ALPHA
    displayname: SiO2 (alpha quartz)
    aggregation: solid
    datasource: CHASE1998
    stoichiometry:
      Si: 1
      O : 2
    thermodynamics:
      type: shomate
      data:
        range: [298.0, 847.0]
        h298: -910860.0
        s298: 42.091
        coefs: [
          -6.076591,
          251.6755,
          -324.7964,
          168.5604,
          0.002548,
          -917.6893,
          -27.96962,
          -910.8568
        ]
    comment: 
      https://webbook.nist.gov/cgi/cbook.cgi?ID=C14808607&Mask=2#Thermo-Condensed
      s298 converted from SCHIELTZ1968

  - compoundname: SIO2_BETA
    displayname: SiO2 (beta quartz)
    aggregation: solid
    datasource: CHASE1998
    stoichiometry:
      Si: 1
      O : 2
    thermodynamics:
      type: shomate
      data:
        range: [847.0, 1996.0]
        h298: -910860.0
        s298: 42.091
        coefs: [
          58.7534,
          10.27925,
          -0.131384,
          0.02521,
          0.025601,
          -929.3292,
          105.8092,
          -910.8568
        ]
    comment: 
      https://webbook.nist.gov/cgi/cbook.cgi?ID=C14808607&Mask=2#Thermo-Condensed
      s298 converted from SCHIELTZ1968

  - compoundname: CA1O1_L
    displayname: Calcium oxide
    aggregation: liquid
    datasource: CHASE1998
    stoichiometry:
      Ca: 1
      O : 1
    thermodynamics:
      type: shomate
      data:
        range: [3200.0, 4500.0]
        h298: -635090.0
        s298: 62.31
        coefs: [
          62.76000,      # A
          4.629681e-07,  # B
          -1.092037e-07, # C
          8.966312e-09,  # D
          6.504656e-07,  # E
          -591.8059,     # F
          116.8909,      # G
          -557.3339      # H
        ]
    comment: https://webbook.nist.gov/cgi/cbook.cgi?ID=C1305788&Mask=2#Thermo-Condensed

  - compoundname: KAOLINITE
    displayname: Kaolinite
    aggregation: solid
    datasource: SCHIELTZ1964
    stoichiometry:
      Al: 2
      Si: 2
      O : 9
      H : 4
    thermodynamics:
      type: maier_kelley
      data:
        h298: -964940.0
        s298: 40.50
        coefs: [57.47, 35.30e-03, -7.87e+05]

  - compoundname: METAKAOLIN
    displayname: Metakaolin
    aggregation: solid
    datasource: SCHIELTZ1964
    stoichiometry:
      Al: 2
      Si: 2
      O : 7
    thermodynamics:
      type: maier_kelley
      data:
        h298: -767500.0
        s298: 32.78
        coefs: [54.85, 8.80e-03, -3.48e+05]

  - compoundname: MULLITE
    displayname: Mullite
    aggregation: solid
    datasource: SCHIELTZ1964
    stoichiometry:
      Al: 6
      Si: 2
      O : 13
    thermodynamics:
      type: maier_kelley
      data:
        h298: -1804000.0
        s298: 60.00
        coefs: [84.22, 20.00e-03, -25.00e+05]

  - compoundname: AL2O3_GAMMA
    displayname: Alumina (gamma)
    aggregation: solid
    datasource: SCHIELTZ1964
    stoichiometry:
      Al: 2
      O : 3
    thermodynamics:
      type: maier_kelley
      data:
        h298: -395000.0
        s298: 12.20
        coefs: [16.37, 11.10e-03, 0]

  - compoundname: SIO2_ALPHA
    displayname: SiO2 (alpha quartz)
    aggregation: solid
    datasource: SCHIELTZ1964
    stoichiometry:
      Si: 1
      O : 2
    thermodynamics:
      type: maier_kelley
      data:
        h298: -209900.0
        s298: 10.06
        coefs: [11.22, 8.20e-03, -2.70e+05]

  - compoundname: SIO2_BETA
    displayname: SiO2 (beta quartz)
    aggregation: solid
    datasource: SCHIELTZ1964
    stoichiometry:
      Si: 1
      O : 2
    thermodynamics:
      type: maier_kelley
      data:
        h298: -209900.0
        s298: 10.06
        coefs: [14.41, 1.94e-03, 0]

  - compoundname: SIO2_GLASS
    displayname: SiO2 (glass)
    aggregation: solid
    datasource: SCHIELTZ1964
    stoichiometry:
      Si: 1
      O : 2
    thermodynamics:
      type: maier_kelley
      data:
        h298: -202000.0
        s298: 10.06
        coefs: [13.38, 3.68e-03, -3.45e+05]

  - compoundname: CRISTOBALITE_ALPHA
    displayname: Cristobalite (alpha)
    aggregation: solid
    datasource: SCHIELTZ1964
    stoichiometry:
      Si: 1
      O : 2
    thermodynamics:
      type: maier_kelley
      data:
        h298: -209500.0
        s298: 10.06
        coefs: [4.28, 21.06e-03, 0]

  - compoundname: CRISTOBALITE_BETA
    displayname: Cristobalite (beta)
    aggregation: solid
    datasource: SCHIELTZ1964
    stoichiometry:
      Si: 1
      O : 2
    thermodynamics:
      type: maier_kelley
      data:
        h298: -209500.0
        s298: 10.06
        coefs: [14.40, 2.04e-03, 0]

  - compoundname: TRIDYMITE_ALPHA
    displayname: Tridymite (alpha)
    aggregation: solid
    datasource: SCHIELTZ1964
    stoichiometry:
      Si: 1
      O : 2
    thermodynamics:
      type: maier_kelley
      data:
        h298: -209400.0
        s298: 10.06
        coefs: [3.27, 24.80e-03, 0]

  - compoundname: TRIDYMITE_BETA
    displayname: Tridymite (beta)
    aggregation: solid
    datasource: SCHIELTZ1964
    stoichiometry:
      Si: 1
      O : 2
    thermodynamics:
      type: maier_kelley
      data:
        h298: -209400.0
        s298: 10.06
        coefs: [13.64, 2.64e-03, 0]

  - compoundname: WATER_L
    displayname: Water (liquid)
    aggregation: liquid
    datasource: SCHIELTZ1964
    stoichiometry:
      H : 2
      O : 1
    thermodynamics:
      type: maier_kelley
      data:
        h298: -68320.0
        s298: 16.72
        coefs: [18.03, 0, 0]

  - compoundname: WATER_G
    displayname: Water (gas)
    aggregation: gas
    datasource: SCHIELTZ1964
    stoichiometry:
      H : 2
      O : 1
    thermodynamics:
      type: maier_kelley
      data:
        h298: -57800.0
        s298: 45.13
        coefs: [7.17, 2.56e-03, 0.08e+05]

  - compoundname: SPINEL
    displayname: Spinel
    aggregation: solid
    datasource: HYPOTHETICAL
    stoichiometry:
      Al: 4
      Si: 3
      O : 12
    thermodynamics:
      type: maier_kelley
      data:
        h298: -100000.0
        s298: 30.0
        coefs: [50.0, 0, 0]

##############################################################################
# REFERENCES
##############################################################################

references:
  CHASE1998: ''
  SCHIELTZ1964: ''
  HYPOTHETICAL: 'Data for testing models and development only!'

##############################################################################
# EOF
##############################################################################
