Repository: wallytutor/WallyToolbox.jl

# WallyToolbox.jl

General tools I use everyday for everything.

## Using Julia modules

```bash

# Launch this directory as a project:
julia --project=.
```

## Using Python modules

```bash

# Alternativelly use built-in `venv`:

# python -m venv venv

# Create a virtual environment:
virtualenv venv

# Activate the environment:
./venv/Scripts/activate

File: dev/Calphad/2007_Lukas/Chapter06/index.html (part 1 of 3)
- · WallyToolbox.jl
WallyToolbox.jl
Search docs (Ctrl + /)WallyToolboxHome
WallyToolbox DocsSetup guide
Thermochemistry
Transport
Flowsheet
Constants
Utilities
Roadmap
RadCalNet
Cantera
OpenFOAM
InternalsDocuments

WallyToolbox TutorialsEmpirical fuel manipulation

SoftwareElmer Multiphysics
OpenFOAM 11
Basilisk
LAMMPS

ComputingScientific Computing
General computing skills
Programming
Geometry and Preprocessing
Postprocessing
Domain specific software

ScienceContinuum Mechanics
Machine Learning
Porous solids

NotebooksSteady-state heat transfer
Transient heat transfer
Reator pistão
Kramers' model
Julia para Cientistas
Ciência colaborativa e Julia

References

Version

-
-
GitHub
6
6.1
6.1.1
Assessment methodology
Starting the assessment
In chapter 5, various models were described in order to understand how they can be fitted to the experimental features that were described in chapter 4. In the present chapter, we start from experimental evidence and search for the model best able to describe it. Therefore many topics of chapter 5 will be revisited here.
An assessor working on a system will experience almost all the steps described and discussed here. Since a system is often reassessed many times, by the same researcher or by another, it is very important to keep records about the decisions made in order to make it easy to restart the work, for example, when new experimental evidence requires a new optimization. The process of assessing a system is made easier if an assessment logbook is kept. An important function of this logbook is that one should record all mistakes and failures so that one does not repeat them later. In the final paper only the sucessful modeling will be reported and there is no information about the difficulties encountered in obtaining it.
The assessment methodology described here includes a critical assessment of the available literature in the way in which it is normally done, for example, in the Journal of Phase Equilibria and Diffusion. By combining this with thermodynamic models, an analytical description is created and the determination of adjustable model parameters is often done using the least-squares method to obtain a description that represents best the complete set of available consistent experimental data. From this point of view that technique can be called an optimization. However, the least-squares method can work well only if the scatter of experimental data is completely random. Non-randomly distributed deviations of some data may completely destroy the utility of the least-squares method. They must be classified as systematic errors and excluded from the optimization. Therefore subjective judgments are required and decisions have to be taken on the selec- tion of data during the optimization. From that point of view, the technique can also be called an assessment. A schematic picture of an assessment procedure is shown in Fig. 6.1.
Literature searching
The first step of the optimization process is the literature search. It is very important to consider all the data that are able to contribute to the optimization of the description one wants to carry out. A useful way to organize the literature is to classify it by the types of the measured quantities.
161  =========== 162
Assessment methodology
Literature survey: o Phase-diagram Thermodynamic quantities Crystallographic information a data (enthalpies, activities, etc.) (symmetry, site occupations, etc.) 5 “ t x =z experimental & theoretical z < | ‘Analysis and assembly of information: = Preliminary selection of experimental data checking for appropriateness of 4 experimental method, systematic errors, impurities etc. <z 2 f é Modelling selection: oO + Selection of number of independent model parameters for each phase, consistent with quantity and quality of available information. Parameter evaluation, New experimental | least squares fit data Model-parameter Weighting of constraints data |____,[ Comparison between experimental data | —+—! and model calculations
Re-evaluation of Re-evaluation of data selection, model selection elimination of inconsistent data
OPTIMIZATION
Analysis of the extrapolation behavior
Re-evaluation of description to higher-order systems
of lower-order system
Optimized description
Figure 6.1 A schematic diagram of the Calphad assessment method.
A good start for the literature search is the Journal of Phase Equilibria and Diffusion. The last issue of each volume contains a cumulative index of alloy systems. It covers all the evaluations published under the aegis of the Alloy Phase Diagram International Commission (APDIC). The articles quoted there are a critical analysis of the literature: they give an overview of the literature and, if there are discrepancies between published measurements, the authors of the articles amass arguments to decide which values are the most reliable ones. The Journal of Phase Equilibria and Diffusion deals specifically with phase diagrams, so most of the literature cited there is relevant for the optimization and it usually covers much of the literature of interest. A scanning of the literature quoted
 =========== 6.1 Starting the assessment 163
in the JANAF tables (Chase 1998) may be complementarily useful for thermodynamic data such as H-, S-, and C,-values. Auxiliary information helpful for the modeling of Gibbs energies, for example types of point defects, carrier mobilities, variation of lattice parameters with pressure, temperature, and composition, information from spectroscopic methods such as Raman and Méssbauer spectroscopies, bulk-modulus data, thermal expansion, vibrational (phonon) spectra, total-energy calculations (from first principles), and resistivity measurements to determine phase boundaries, may not be mentioned in the above-mentioned journal.
Calphad, the Zeitschrift fiir Metallkunde (now called the International Journal of Materials Research), the Journal of Alloys and Compounds, Intermetallics, and Thermochimica Acta are some of the other journals that often present assessments or data useful for assessments. The information useful for thermodynamic assessments is, however, widespread in many other journals, including Physical Review B, the Philosophical Magazine, Acta Materialia, Metallurgical and Materials Transactions, Nature Materials, Acta Crystallographica, and Scripta Materialia. These can provide lit- erature more recent than the critical evaluation of the International Programme for Alloy Phase Diagram Data. With electronic literature databases used on line, searching for keywords can provide large lists of references. However, many of them may be irrelevant for the optimization.
As a rule one should obtain all the original papers. It is very important to check all the data as they are reported by the original author. Do not use “secondhand” infor- mation from the author of an assessment, unless it is impossible to order the original literature.
It may be enlightening to know a story about how important it is to have original data. In the accepted Fe—Mo phase diagram before 1980 there was a three-phase temperature for liquid +o + bee at 1813K. This was in several references reported as determined by Sykes (1926), but the thermodynamic assessment showed that this temperature was impossible, since the parameters required to get this low three-phase temperature were absolutely impossible. However, Sykes being a respected experimentalist, it was not possible just to discard his data and it had been quoted in all references since 1926. But when the original reference was finally retrieved it was found that he had not really measured this temperature. He had measured some points on the o + liquid solubility curve and then extrapolated this to meet the solubility line of o in equilibrium with bec Mo and put the three-phase temperature where these lines met. The solubility of Fe in o he had estimated as 50% Mo, but he did not have any experimental data on this solubility; he had misinterpreted another paper that stated that the solubility limit of the j. phase was 50% Fe, mistaking q. for the o phase.
Later the solubility limit of the o phase was measured and a much higher solubility of Mo, almost 60%, was found. However, in the phase diagram drawn the three-phase line was not changed; instead a very strange curvature of the solubility curve of o was imposed in order to fit the accepted three-phase temperature of 1813 K. If those who constructed this diagram had read the Sykes paper and carried out the same construction as he did, they would have put the three-phase temperature at a much higher value. In the thermodynamic assessment this was now done. At the same time some new experimental data above  =========== 164
Assessment methodology
1813 K were obtained, showing that o is indeed stable at much higher temperatures, and the new assessment was confirmed.
Information can be lost. Information can be wrong. Information can have been misinterpreted by the assessor at the time of his assessments. New experimental results reported in the literature may invalidate the previous arguments and decisions.
In many cases the originally measured quantity is reported after having been transformed. For example, enthalpies of mixing are often obtained by dropping a cold sample into a calorimetric bath (section 4.1.1.1). The reported value is the measured one minus the enthalpy difference between the cold sample and the sample heated up to the calorimeter temperature. For this enthalpy difference the numerical value which is actually used is often not given, but only a reference is cited and the reference may be ambiguous in evaluating this value. In the dataset to be optimized, however, this enthalpy difference is already defined and may deviate to some extent from that used by the author. Then the value used by the author should be replaced by the enthalpy difference defined by the dataset.
Sometimes the original measurements may contain more information than is reported in tables or curves. The additional information can, however, often still be extracted from the reported data, if the experimental method is well described in the publication.
A useful way to organize the literature is to classify it by the types of the measured quantities (see chapter 4). A first classification may distinguish among the following.
e Experimental thermodynamic data.
Here all kinds of enthalpies appear, plus their variations with temperature and composition (calorimetric data) together with all the experimental data related to chemical-potential measurements, obtained by emf or vapor-pressure methods.
e Experimental phase-diagram data.
Phase-diagram data can be obtained by various methods and require careful research. Thermal analysis, metallography, X-ray diffraction, solidification-path experiments, microprobe measurements, and use of diffusion couples are the most common methods.
e Other experimental data, which have a quantitative relation to thermodynamic functions: bulk moduli, thermal expansions, elastic constants, etc. All these quantities are related to derivatives of the Gibbs energy.
¢  Crystal-structure data, point defects, densities (vacancies), ordering, resistivity, vibrations, etc. These data are very important in selecting details of the models to be used for each phase.
e Theoretical papers for calculations of total energies, at zero and/or at finite temperature, estimates, trends, thermodynamic properties, and phase diagrams of similar systems. See section 6.2.1.3.
e Review papers, critical assessments, and previous optimizations.
These papers may contain an optimization that already satisfies all the recommenda- tions for a good optimization. This means that the work has already been done for the system in question. If an optimization is not satisfactory, the arguments given in  =========== 6.1 Starting the assessment 165
that paper may nevertheless be helpful; and they can be a very useful starting point for an improved description.
¢ Miscellaneous Here one can include information that is indirectly connected to Gibbs energies, such as information on kinetics, microstructure, and solidification. It can be very useful for checking the use of the assessment in some application.
6.1.2 Analysis of the experimental data
After reading all the literature, one should have a good overview of the system. Already at this stage some contradictions between different sets of measurements may be detected. The most obvious contradictions are recognized when different values are reported for the same quantity, for example contradicting points of a solvus line of a binary system. In this case at least one of the datasets contains systematic errors and this set must be excluded from a least-squares fitting unless one can evaluate the error. It is impossible to give a general rule on how to select the best one of several contradictory sets of measurements. The descriptions of the experimental procedures must be read carefully to ascertain where it is more likely that errors could have occurred, like reaction with the crucible material or with the gas phase, evaporation of a volatile component, or not reaching equilibrium. Anyway, the arguments deployed to categorize sets of data as more or less reliable must be clearly specified in the publication of the optimization. It is possible that later measurements will throw new light on this problem and suggest a new decision regarding which set of conflicting data should be preferred.
Contradictions between quantities obtained from different experimental methods might be undetectable before running an optimization, but found after the first trials. Thus the evaluation of the reliability of the experimental data must be repeated.
For values that are unique to a system, such as temperatures of invariant equilibria and standard enthalpies of formation of stoichiometric phases, it is recommended that one select a “best” value for each of these measured or estimated quantities before the optimization. If several values of the same quantity are used, the least-squares method can do nothing else but find a mean of the reported values. The selection of the “best” value can, however, be changed if more information is obtained during the optimization procedure.
Values depending continuously on a state variable, such as temperature or composition, should be used for the optimization without prior smoothing or replacement by mean Every smoothing procedure has associated with it the danger of introducing a subjective preference, which might not agree well with the “reality.”
Measurements excluded from the optimization due to contradictions should not be totally erased from the computer, but should be plotted together with the accepted measurements and compared with the result of the optimization.
Ternary phase-diagram data, especially indications of the temperature at which the second solid phase appears on cooling, must be interpreted with great care since the composition of the liquid phase will change while it is precipitating the first solid phase. One may use a Scheil simulation, see Fig. 8.7(b), to check such experimental data.
value:
 =========== 166
Assessment methodology
Selection of the set of phases to be considered
An important part of the critical assessment is the identification of the phases present in a system. The liquid phase should always be included, since it is usually stable across the whole system. The terminal phases are in general not a problem because they are usually the pure elements themselves, with homogeneity ranges varying from so small that they can be ignored to extending across the whole system. The identification of the intermediate phases, however, is not always straightforward. By intermediate phase one should understand any phase that does not appear as stable for any of the pure elements, for example intermetallics, oxides, carbides, etc. The early investigations might not have found all phases or they may have attributed a different composition to a phase. A phase may be metastable, despite its having been found by all investigators. A well-known example of a metastable phase is cementite, Fe;C, in the Fe-C system. A metastable phase such as cementite must be included in the set of phases considered in the optimization of the Fe-C system.
The existence of a phase is most convincingly confirmed if its crystal structure is clarified. The most convincing structure determinations are those based on single-crystal X-ray diffraction. In cases in which the X-ray scattering of different atoms is very similar, neutron diffraction may give important additional information. If various authors have assigned different unit cells to the same phase, this is not necessarily a contradiction, since there may exist a transformation between the two descriptions, although one of them may have lower symmetry. If just a unit cell is reported, this is less convinc- ing because it may be due to a misinterpretation of the X-ray pattern of a two-phase sample. A good fit of X-ray intensities with a proposed crystal structure, however, is nearly impossible to create artificially from a not-single-phase sample, even though the crystal structure itself may be refined later. Of course, it must be checked whether the crystal structure is really proved by X-ray-intensity measurements. Some reported crystal structures are just concluded from the similarity of the X-ray pattern to that of a known structure.
The ratio of the numbers of positions of the different atoms belonging to the crystal structure of a stoichiometric phase can be taken as the best definition of its “ideal” composition. Often, however, more than one component can enter a sublattice or some positions may be vacant, then the actual composition is able to deviate significantly from the “ideal” composition.
Phases formed at lower temperatures are often detected only after longer annealing times and may be missed in most investigations. On the other hand, phases found only after rapid quenching are more likely to be metastable. Often that is proved definitively by transforming them into stable phases by annealing later. Taking all that into account, in most cases a consistent interpretation is possible.
After the first consideration on compatibility of the data, the optimization steps follow: the selection of the model for each phase and the decision regarding how many and which coefficients can be adjusted independently for each of the selected models.
At this level of the assessment it is very useful to produce a table indicating which kinds of experimental data are known for each phase. Table 6.1 presents a hypothetical set  =========== 6.2
6.2.1
6.2 Modeling the Gibbs energy 167
Table 6.1 A summary of experimental data on a hypothetical system
Phase Strukturbericht Phase equilibria. gs, a H — -H(T)—H(298K), C, Liquid 2-phase, 3-phase pa(T), wy(T) H(x)
Phase Al 2-phase a(x)
Phase; Ll, 2-phase BAT), wy(T) (x) H(T), aH/aT Phase, C14 2-phase Heasion (To)
of data organized by type. With this information, one can quickly answer some questions that are important for the model selection; see section 6.2.9. After the answers have been obtained, some simple decisions about the model can be made.
Modeling the Gibbs energy for each phase
As has already been mentioned, each phase in a system can be modeled independently, but, when two or more phases have the same or related crystal structure, they may be modeled as the same phase. Typical examples are when the terminal phases have the same crystal structure, or when an intermediate phase is an ordered form of a terminal phase.
General considerations
The appropriate description for the Gibbs energy of each phase should be selected from the models described in chapter 5. All the descriptions there are supported by physical models. Some of the polynomial excess terms, however, are only curve-fitting formulae to be used for description of small deviations from the model. This is necessary, because no model is able to take into account all possible physical effects. A model is well chosen if it has a physical background and experimental values fit the corresponding calculated quantities well using only a few model parameters.
All models contain simplifications, so it may be useful to add some terms with curve- fitting behavior summarizing the contributions of minor physical effects, which in detail might not be well known quantitatively. The contribution of this additional curve-fitting formula should be small compared with the contribution of the model formula itself. This problem had been addressed by Didier de Fontaine er al. (1995): “Usually, it is impossible to treat the problem in a rigorous theoretical manner: even if magnetic effects would be described by an Ising model, a detailed mathematical treatment would be out of question as it is known that (a) the three-dimensional Ising model cannot be treated exactly, even in principle, and (b) finding accurate approximate solutions is one of the hardest problems in theoretical physics. We are forced, therefore, to adopt a purely phenomenological approach consisting of optimal fits of experimental data to an empirical analytical expression. The choice of this mathematical expression should  =========== 168
6.2.1.1
Assessment methodology
not be completely arbitrary, and indeed its form should reflect as much as possible the essential physics of the problem. If that can be achieved, (a) at least some of the fitting parameters will have physical meaning and these derived values can be checked against known experimental information, (b) values of properties of metastable phases can be predicted with some chance of success.”
Some kinds of experimental data can give good hints about the selection of the model, in particular data on enthalpies and chemical potentials (activities) in the single-phase region.
After selecting the model for each phase, the parameters of the model should be analyzed. General models contain many parameters, and the ones to be used in the specific modeling of a given phase should be decided considering their physical meaning. Some models require parameters that cannot be provided by any experimental value; however, their use is necessary because they are intrinsically related to the model. Some parameters can be combined by constraints to give a single parameter or fixed arbitrarily to values that have no significant influence on G in the stability range of existence of the phase. Some parameters with curve-fitting behavior may be tolerated, but should be restricted to small deviations from a description based on physically meaningful parameters only.
Extrapolations provided by physically realistic models usually result in better descrip- tions of regions not covered by experimental data than do extrapolations done using purely curve-fitting formulae. Extrapolations deviate from reality only moderately for models based on sound theoretical physics. The more complicated a description, the more unpredictable the extrapolation if the model is misused as a purely curve-fitting formula.
The modeling of the phases may have to be compatible with existing multicomponent databases. That reduces the freedom in the selection of models and parameters. If the arguments in favor of selecting a better model for the phase are strong enough to motivate a change in the model used in the existing database, the recommended strategy is to make two assessments, using the different models. This will simplify a future change of the database.
For each phase one identifies the prototype crystal structure and other known structural characteristics. It is also important to find phases with the same prototype in other systems, in particular for intermediate phases. That will be discussed in more detail in section 6.2.5. The possibility of the extension of a binary to a ternary or higher-order system should always be taken into account.
Solubility and composition range
The liquid is often stable across the whole composition range. Even if there is a miscibility gap, the same model should be used on both sides of the miscibility gap for the liquid phase.
A terminal phase may also extend across the whole composition range if the pure elements have the same crystal-structure type. If the terminal phases have the same structure, they must be modeled as the same phase even if there is a miscibility gap and even if there are stable intermediate phases in between the terminal phases. See section 6.
 =========== 6.2.1.2
6.2 Modeling the Gibbs energy 169
All phases have some range of solubility, but, if it is small or no experimental data are available, one may approximate any phase by a stoichiometric compound. However, for example, in a semiconductor phase it may be important to model a composition range of mole fraction 107°, whereas for another type of phase even a solubility of mole fraction 10-3 may be insignificant. A stoichiometric compound is much simpler to model than a phase with a small composition range because in the former case the Gibbs energy is just a function of temperature and pressure. Fortunately, the phase boundaries of the other phases in equilibrium with the compound depend very little on the model selected for the compound, if the model selection is a choice between a stoichiometric phase and a phase with very small solubility. Thus this modeling can be changed later without significant influence on parameter values of neighboring phases.
In ternary systems a binary stoichiometric phase may dissolve considerable amounts of the third component. Then modeling as a line compound is the adequate procedure. Also terminal phases may be treated as stoichiometric phases, considering the same criteria. For example, graphite in many systems has no measurable solubility range and is consequently treated as stoichiometric.
For intermediate phases with small solubility ranges, constituents occupying the same sublattice are often distinguished as normal (major) constituents or as defects. There are several models to handle this case, which will be described in section 6.2.5.
Phases with wide solubility ranges may have ordering inside their composition ranges. This can be inferred from the structure type and determined by measuring the chemical potential or activity as a function of composition. For example, many intermediate phases have the B2 structure type and it is very likely that the properties of such a phase will change rather drastically at the ideal composition even if the phase diagram does not show any evidence of that. It must be kept in mind that a phase diagram shows only relations between phases; little can be deduced of the properties of the phases themselves.
In Fig. 6.2 two examples of phase diagrams and their Gibbs-energy curves at a fixed temperature are shown. In order to become a good assessor, it is important to develop a feeling for the relations between the Gibbs-energy curves and the phase diagram. Note that, even if a phase is stable only within a narrow composition range, the model often defines the Gibbs energy over a much wider range. In Figs. 6.2(c) and (d) these Gibbs energies are drawn for the whole range of compositions for the model of the phase. The assessment of the Fe-Mo system is from Fernandez Guillermet (1982) and that of the Cu-Zn system from Kowalski and Spencer (1993).
Thermodynamic data
The thermodynamic information for the various phases will be reviewed here mainly in the context of the type of phase. A few general considerations can be made. If the enthalpy of mixing versus composition curve deviates from a parabolic shape, for example by having a sharp “V”-shape for a given composition, then strong LRO or SRO in the mixture should be expected.
If the enthalpy of formation is measured at several temperatures and no significant temperature dependence is observed, no excess heat capacity should be modeled, i.e.,  =========== 170
Assessment methodology
3000 1 1 1 1 4400 1 1 1 1 1300-4 2500 1200-4 g g 11004 @ 2000 ® 2 § 10004 = & 3 3 2004 E 1500 2 etc © 8004 1000 700-4 \ 6004 500 500 Ao 02 04 06 08 10 sy 0 02 04 06 cB +0 Mole fraction Mo Mole fraction Zn (a) (b) o 04 Zh a 
< ea
5 5 -2 5 5 8 B-3 B 2 2 2 5 5 104 a 2 6 6 124 -5 144 -6 16 A % 02 04 06 08 10 sy 0 02 04 06 8 +0 Mole fraction Mo Mole fraction Zn (c) (a)
Figure 6.2 Examples of phase diagrams, (a) Fe-Mo and (b) Cu-Zn, and the Gibbs-energy curves of their stable phases: (c) Fe-Mo at 1673 K and (d) Cu-Zn at 673K. Note that the second-order transition line between bec and B2 in (c) is not shown.
the Kopp—Neumann rule should be used (section 5.2.3). Note that defects or associates contribute to the heat capacity because their fractions depend on temperature. In a few cases there exist enough heat-capacity data to enable evaluation of the heat capacity independently from those of the pure components for a solution phase.
A drastic change of the chemical potentials and the partial enthalpies over a small composition range indicates an ordering. Ordering can depend on various types of species and the most important type of species should be identified; it can be vacancies, anti-site atoms, interstitials, or some combination of all the foregoing. If the phase may disorder completely, like a B2 phase to A2 or an L1, phase to A1 structure type, one should use a model that describes both the ordered and the disordered state with the same description; see section 5.8.4.
In Fig. 6.3 four cases of integral and partial molar enthalpies versus mole fraction curves are shown together with the second derivatives of the excess Gibbs energy. The first three cases are related to the Redlich—Kister (RK) series described in section 5.6.2.1.  =========== 6.2 Modeling the Gibbs energy 171
— T= Ge2.5R
T= Ge"4/4.0R £ 2 ¥ Se g = 2 S
Mole fraction B Mole fraction B Mole fraction B Mole fraction B 2nd degree (regular) 3rd degree 6th degree (symmetric) Wagner-Schottky
Figure 6.3 Enthalpies of mixing and d?G,,/dx? calculated for a series of models.
For these figures the excess entropy is set to zero and thus the enthalpy of mixing, excess enthalpy, and excess Gibbs energy are identical. In the first case the enthalpy is described by a single RK coefficient; the second derivative is constant. In the sec- ond case two RK coefficients are used and the second derivative of the excess Gibbs energy changes linearly with composition. In the third case the first, third, and fifth RK coefficients are used (sixth degree, symmetrical). The fourth case shows typical curves of an ordered phase. For comparison with the RK cases also here d’G,,/dx? of an ideal solution is subtracted from the calculated d?G,,/dx in order to get the second derivative of the “excess Gibbs energy.” In this case the enthalpy and excess Gibbs energy are different. The quantities H,,, H,, and Hg in this figure were chosen because they can be measured experimentally; d?G,,/dx? is the “phase stability” introduced by Eq. (2.17).
The curves of integral and partial enthalpies related to the RK description in Fig. 6.3 are modeled as temperature-independent. With linearly temperature-dependent RK parameters they can also be modeled as being temperature-dependent, but the magnitude and shape change only moderately with temperature. For the ordered phase, however, magnitudes and shapes of all three curves in Fig. 6.3 strongly depend on temperature. This is shown by calculating them for two different temperatures, related to the ordering Gibbs energy  =========== 172
6.2.1.3
Assessment methodology
of the phase. This drastic temperature dependence especially of d?G,,/dx* cannot be well reproduced by a temperature-dependent RK description.
The conclusion from this figure is thus that, for phases for which the H,, versus x curve at lower temperatures exhibits a sharp kink leading to step-like curves of the partial enthalpy versus mole fraction plots, the RK formalism is not a good choice; instead, a model like the Wagner—Schottky model is needed. The associate-solution model and the partially ionic-liquid model behave similarly and may be alternatively chosen, if they are better suited for the phase in question.
Estimation methods
If insufficient data are available experimentally, some estimation methods may be useful. Theoretical approaches and semi-empirical estimates are important in selecting details of the models to be used for each phase and for reducing the number of adjustable model parameters. First-principles methods, total energies, and quantum and non-quantum- mechanical Monte Carlo and molecular-dynamics atomistic calculations can be used to compute thermodynamic properties useful for estimating model parameters.
Also trends of thermodynamic properties in series of related systems can successfully be used for estimates, for example along a sequence in the periodic table. Several such methods for estimating enthalpies of formation are reviewed by P.J. Spencer in a special issue of Thermochimica Acta dedicated to computational thermodynamics (Spencer 1998). Another useful source of data is the book by Bakker (1998).
An important estimate is given by the Kopp-Neumann rule for heat capacities (C,) of compounds (Kopp 1864, Neumann 1865, Grimvall 1999). If there is not enough information to evaluate both an enthalpy and an entropy value, it is usually better to set the entropy value proportional to the enthalpy one, like a, = ay/T), where T) has been estimated up to 3000 K for excess parameters by Lupis (1967) and Kubaschewski et al. (1967). This estimation was proposed to depend on the melting temperatures of the pure components and refined by Tanaka et al. (1996). Estimates for atomic volumes, the standard entropy, the Lindemann melting rule, and relations between C, and thermal expansion can be found in the chapter “Estimations and correlations” in Grimvall (1991).
Typical estimates using the position in the periodic table are those of Bakker (1998) and Miedema et al. (de Boer et al. 1988) for the enthalpy of mixing in the liquid state and for enthalpies of formation of compounds.
First-principles total-energy calculations, using DFT methods (see chapter 3), even if done at OK, can also provide values for the formation enthalpies of real compounds as well as for fictitious end members in the CEF. Formation enthalpies of several compounds in different structures are available in databases compiled by Sluiter on the website (http://www.www-lab.imr.edu/~marcel/enthalpy/enthalp.htm) and by Colinet (2003). The alloy database prepared by the Widom group is available in a website (http://alloy.phys.cmu.edu/) and provides also auxiliary values. It is important to keep in mind that the values provided by first-principles calculations must be assessed critically because the values depend on the methods and approximations used and they scatter similarly to how experimental values do.  =========== 6.2.2
6.2.3
6.2.3.1
6.2 Modeling the Gibbs energy 173
Systematic behavior is very useful information in modeling when no experimental data are known. A comparison with similar but well-known systems can be a good guide in certain cases (Shao 2001).
The gas phase
The gas phase is normally assessed by techniques different from those described in this book. Thermodynamic descriptions of gaseous molecules can often be obtained by ab initio calculations and from spectroscopic data. Several databases with multicomponent gas data are available, for example from the SGTE (Landolt-Bérnstein 1999).
Modeling the liquid phase
The liquid phase usually exists across the whole composition range, but it may change its type of bonding with composition and temperature. This can be observed in measured enthalpies of mixing, for example. The type of bonding or the shape and magnitude of the enthalpy of mixing versus mole fraction curve, ™*H' (x), should be considered in the modeling. For mainly metallic or van der Waals bonding, which is direction- independent, the regular solution is usually a good model. A variety of composition- dependent effects, which do not need to be identified individually, may influence the energies of the bonds and make them composition-dependent. To fit this behavior, usually a polynomial (RK) series is used as the curve-fitting formula.
In some phase diagrams one may find very deep eutectics between two intermediate phases, for example for the Mg—Zn system. It is unusual that the shape of the liquidus curve differs significantly on the two sides of a congruently melting compound. If such behavior is experimentally well determined to occur, one has to consider a model in which G/dx" of the liquid changes rapidly between the two sides, as can be deduced from the Gibbs—Konovaloy rule, Eq. (2.50). Appropriate models are, for example, the associate solution (5.7.1) and the partially ionic-liquid model (5.9.4).
Miscibility gaps
Liquid oxides are often treated with a model different from that used for the liquid metal because many metal—-oxygen systems have wide miscibility gaps, but it is always possible to find a continuous path from one side of the miscibility gap to the other in a binary system by adding a third component. For example, the Cu-S system has a miscibility gap between a Cu-rich liquid and a liquid with the average composition Cu,S. In the ternary Cu-Fe-S system, however, the miscibility gap closes and thus a single model must be used to describe the liquid phase already in the binary Cu—S system.
In some binary phase diagrams the liquidus is almost horizontal for a significant composition range, for example for the Cu—Fe system. That is an indication of a metastable liquid miscibility gap just below the liquidus.  =========== 174
5.2,
6.2.3.3
Assessment methodology
Short-range ordering in liquids
A “V”-shaped enthalpy of mixing versus mole fraction curve is experimental evidence for SRO and the apex of the “V” indicates the stoichiometry of an “entity” (sometimes called a molecule or associate, but actually an atomic configuration that appears statistically more frequently than others) or the ratio of the charges of the ions (compare this with Fig. 6.3).
In the phase diagram the “V”-shaped enthalpy of mixing curve is often matched by a congruently melting phase at the same composition. For example, see the Mg—Sn and Pb-Te phase diagrams in Figs. 6.4(a) and (b), respectively.
If the mix F(x) curve is less pronouncedly “V”-shaped, several associates or several different cations or anions may exist (e.g., Fe?*, Fe**, SiO} ” AI(OH), , and AL(OH);). However, if these cannot be well characterized, the RK series may still be sufficient as a curve-fitting formula.
If the bonding is less pronouncedly covalent or ionic, the “V”-shaped enthalpy may be an indication of SRO, which can be represented by the quasi-chemical description (section 5.7.2.1) which has a non-random entropy of mixing. Alternatively, the deviation of the entropy from that of random mixing may be represented by excess-entropy terms in the RK formalism. The latter method, however, is a curve-fitting method and does not describe the excess heat capacity connected with the decrease in enthalpy of formation due to the decrease of short-range ordering on heating. Usually very little is known about excess heat capacities for liquids, but some may be deduced from enthalpy-of-mixing measurements performed at various temperatures.
Freezing-point depression
Another useful item of information for modeling that can be extracted from the phase diagram is related to the “freezing-point depression.”
-5
AH'9 (kJ mor) 1 3
700K, -15 1300 K -207 T T T T 1 -305 T T T T 1 oO 02 04 O06 08 1 0 02 04 O06 08 1 Mg Mole fraction Sn Sn Pb Mole fraction Te Te (a) (b)
Figure 6.4 Calculated and experimental enthalpies of mixing for (a) Mg-Sn and (b) Pb—Te.  =========== 6.2.4
6.2.4.1
6.2 Modeling the Gibbs energy 175
