Repository: wallytutor/WallyToolbox.jl

# WallyToolbox.jl

General tools I use everyday for everything.

## Using Julia modules

```bash

# Launch this directory as a project:
julia --project=.
```

## Using Python modules

```bash

# Alternativelly use built-in `venv`:

# python -m venv venv

# Create a virtual environment:
virtualenv venv

# Activate the environment:
./venv/Scripts/activate

File: dev/Calphad/2007_Lukas/Chapter07/index.html (part 1 of 3)
- · WallyToolbox.jl
WallyToolbox.jl
Search docs (Ctrl + /)WallyToolboxHome
WallyToolbox DocsSetup guide
Thermochemistry
Transport
Flowsheet
Constants
Utilities
Roadmap
RadCalNet
Cantera
OpenFOAM
InternalsDocuments

WallyToolbox TutorialsEmpirical fuel manipulation

SoftwareElmer Multiphysics
OpenFOAM 11
Basilisk
LAMMPS

ComputingScientific Computing
General computing skills
Programming
Geometry and Preprocessing
Postprocessing
Domain specific software

ScienceContinuum Mechanics
Machine Learning
Porous solids

NotebooksSteady-state heat transfer
Transient heat transfer
Reator pistão
Kramers' model
Julia para Cientistas
Ciência colaborativa e Julia

References

Version

-
-
GitHub
7.1
7.1.1
Optimization tools
In this chapter, two of the most commonly used types of software for optimization, BINGSS and PARROT, are described.
Common features
Handling bad starting coefficients
The definition of the “error” (v; in Eq. (2.52)) is based on the “calculated value” (F,(C;, x,;)). Which is often defined by an equilibrium calculation with two or more phases. The initial set of adjustable coefficients may result in improper Gibbs-energy functions, with which this equilibrium cannot be calculated. As an example, in Fig. 7.1 such a situation is shown for a two-phase equilibrium, liquid + bcc. There GP at all compositions is larger than G4“ and the construction of a common tangent is impossible, so also no equilibrium can be calculated numerically.
The experimental information is either “at temperature 7, there is a two-phase equi- librium, liquid + bec, for which the composition of the bec phase was measured as (x? = x')” or “in a single-phase bec sample of composition x’ on heating the first liquid appears at temperature 7,” (see Fig. 4.4).
In the least-squares calculation for Eq. (2.52) no “calculated value” (F;(C;, x;;)) can be provided as long as the starting values for the Gibbs-energy descriptions of liquid and bee phases behave as in Fig. 7.1. To find better starting values by trial and error is not easy and is time-consuming. Therefore it is desirable to have a method whereby this problem is avoided and that can start even with a very bad initial set of adjustable coefficients.
Zimmermann (Zimmermann 1976, Lukas er al. 1977) defined the error of a two-phase equilibrium by a linear expression relating the Gibbs energies and their derivatives with respect to the composition x as shown in Fig. 7.2
dG’
GH (=x)
—G" =error (7.1)
The first two terms together give the point at x” on the tangent to the curve G’(x) at x’. All three terms together thus give the distance between this point on the tangent
203  =========== 204 Optimization tools
molar Gibbs energy
mole fraction B B
Figure 7.1 At fixed temperature T, no equilibrium between the phases can be calculated with the Gibbs-energy curves in the diagram because the bec phase is more stable than the liquid at all compositions. The experimental information is a tie-line between the compositions marked by symbols.
molar Gibbs energy
mole fraction B B
Figure 7.2 Construction of the “alternate definition of error.” The difference taken at composition x” between G" and the tangent touching G" at x! is taken to be the “error.”
and G” = G" at x” = x4. If the single-phase Gibbs energies are linear functions of the adjustable coefficients, the error itself is a linear function of the adjustable coefficients. The thus-defined error is zero if the common-tangent construction fits exactly with the measured concentration x’. In the following Eq. (7.1) will be called the “alternate definition of error.” In contrast to the “normal” definition of the error, using x’ calculated by solving the equilibrium conditions, the alternate definition always has a result, even if the two-phase equilibrium liquid + bec cannot be calculated. There is, however, also a disadvantage: the alternate error depends on x”, which is either just estimated or measured by other, independent, experiments. This may give an incorrect behavior of the least-squares optimization.
 =========== 7.1 Common features 205
Therefore the alternate definition of error should be used only at the beginning. Mostly then the result is good enough to serve as starting values using the “normal” error, i.e., the error obtained from a normal equilibrium calculation.
An alternate error can be defined also for other types of measurements. Generally we define it as a linear expression relating Gibbs energies and their derivatives with respect to independent variables that becomes zero if an equilibrium calculation using the current set of adjustable coefficients exactly fits the experimental values. Auxiliary state variables, like x” in the above example, may be used, but should have little influence on the value of the alternate error in the vicinity of the final solution.
In BINGSS, besides measured T or x’ of a two-phase tie-line, alternate definitions of error are used for measured chemical potentials 4; in two-phase equilibria and for measured temperatures of invariant three-phase equilibria. In
Gx! —Giex'
alternate error = — 1, (measured) (7.2)
G"- (=x) —G'-(1=x")
alternate error = — (measured)
the common tangent is replaced by a line connecting G’ and G” calculated for the compositions x’ and x", respectively, without specifying it as a tangent. If the optimized Gibbs-energy descriptions of the two phases exactly fit the measurement, this line becomes the common tangent, if also x’ and x” are correctly given. Even if x’ and x” slightly deviate, the line is expected to be very near to the common tangent. For a three-phase equilibrium the common tangent touches all three Gibbs energy versus mole fraction curves. The alternate definition of error in BINGSS demands that “the three calculated Gibbs energies must be on the same straight line” without specifying this line to be a tangent:
alternate error | = G(x" =x") 4G" (x — x) 46" (x — 2") (73)
In PARROT there is no limitation in definition of the error for each experiment, thus in principle the alternate definition can be chosen freely, too. The PARROT module of Thermo-Cale provides a setting called “set alternate mode,” by use of which alternate errors can be calculated from a “normal” experimental data file as differences of Gibbs energies rather than differences between the measured and calculated quantity. More about that is given in section 7.3 and in the user manual of Thermo-Calc.
Usage of calculated phase-diagram information during
optimization
In optimization by least squares, only single pieces of information are used as experimental data, but it is important to calculate the complete phase diagram several times during the assessment. Such calculations show how the thermodynamic properties interpolate
 =========== 206
TA21
7.2
7.2.1
Optimization tools
between the experimental points and such calculations may show that some phases appear in regions where they should not be stable. In PARROT it is possible to add as experimental data that a phase should not be stable, as described in section 7.3.7.9.
Using calculations of metastable phase diagrams and other diagrams
The temperature—composition phase diagram, T—x, is the normal presentation of metallic phase diagrams and it is common to overlay the calculated diagram with the experimen- tal data.
It is also useful to calculate metastable phase diagrams if, e.g., all phases except the liquid and the terminal solution phases have been suspended. It may also be interesting to calculate the metastable solubility lines between the liquid and each solid phase including the terminal phases.
When there are measured values of the chemical potential in two-phase regions, one may calculate T-y diagrams, and add the experimental data to them. With Thermo-Calc, many different diagrams can be plotted using various types of axes in the post-processing of the same phase-diagram calculation. In BINGSS, this type of diagram is particularly useful to elucidate regions where the T—x diagram contains metastable parts, which are not automatically recognized by BINGSS. Calculating the T—y diagram by BINFKT enables one to distinguish between stable and metastable regions of the two-phase fields.
How to use BINGSS
General features of BINGSS
BINGSS is restricted to binary systems. For ternary systems there is a similar program called TERGSS. Quasibinary systems can often be treated like binary systems by BINGSS.
BINGSS was initially constructed for phases described by the RK formalism, with the assumption that the molar functions of state of a phase are completely determined by T, p, and the mole fractions of the components. Site fractions as used in the CEF and similar variables initially were not used. Later, most of the models defined for binary phases in the CEF were implemented. However, there is now a distinction between cases in which the site fractions are already defined by the mole fractions of the components (for example austenite, the interstitial solution of C in fec Fe) and cases in which one or more degrees of freedom remain when the site fractions are related to the mole fractions. Models in which the number of degrees of freedom is more than one are not implemented in BINGSS. Also pressure dependence is not implemented in BINGSS. Since these cases are not often modeled, most of the binary assessments can be done by BINGSS.
The equilibrium conditions are used in BINGSS as formulated in Eq. (2.22), with all functions of state formulated as functions of 7, p, and x? (not y/"). The site fractions are related to the x# and a single site fraction is selected as the independent one and called y. They are calculated for internal equilibrium of the @ phase by solving the condition 0G /dy = 0. With the resulting site fractions, all molar functions of state of phase a and
 =========== 7.2.2
7.2 How to use BINGSS 207
all their derivatives can be calculated using the concept of implicitly defined functions (see section 2.3.1).
The data necessary to run the program are collected in two input files, which must be prepared by a text editor before running the program. One of these files contains the analytical descriptions of all the phases, namely the model selected for each of the phases and the selection of which coefficients shall be adjusted and which kept fixed. It has FORTRAN file code 01 and is called “xxxx.coe.” The second file contains the experimental data; it has FORTRAN file code 03 and is called “xxxx.dat.” The name “xxxx” is arbitrary, but must be the same for both files; usually the symbols of the two elements are taken for it.
Some decisions regarding how to start the calculation and how to continue are either provided in an extra file, FORTRAN file code 04, “xxxx.bgl,” or given interactively from the terminal, if file xxxx.bgl does not exist or is empty. Mostly the program is started with file xxxx.bgl and continued interactively.
For the data output also two files are used, “store.coe” and “output.Ist.” The file store.coe has the same structure as xxxx.coe, but contains the final numerical values of the adjusted coefficients. If the calculation was successful, it is copied on request to XXXX.coe, overwriting the former file. To avoid overwriting with unsatisfactory results, it is not automatically copied.
The file output.lst contains information about how the calculation progressed in the various steps. Its content is determined by a variable “LAUF” in file xxxx.bgl or given interactively. By use of the selection LAUF=4 a table can be prepared, giving for each measurement the difference between the measured value and the value calculated with the current set of adjustable coefficients.
The coefficient file xxxx.coe
This file is created and modified by a text editor. It is usually prepared as a formatted file using FORTRAN format specifications. Free format (integers, fixed-point real values, floating-point real values, or strings (“abc123xyz”) separated by blanks or commas) is also supported by BINGSS. Lines starting with the symbol “$” are comments and are not used by the computer. Such lines may appear everywhere in the file.
If the unary systems are elements and their descriptions are taken from Dinsdale (1991), these may be copied from a file called “unary0x.atd,” where 0x denotes the year of the last update. Please check the SGTE website for the latest update. This file contains also templates for all formats of file xxxx.coe. To use these templates most effectively, the text editor should be switched into overwrite (or replace) mode rather than insert mode.
For quasibinary systems the “quasiunary” descriptions may be taken from the SGTE substance database (Ansara 1999), or from another appropriate source.
In the first line of the file some dimensions are given. This line is usually edited successively after the corresponding parts are finished. The line looks like
45 CaMg 3 2 9 1 3000.00  =========== 208
Optimization tools
The first integer, NP = 4, is the number of phase descriptions in the “excess-term part” of the file. The second integer, NT = 5, is the number of terms used in the “excess-term part” to describe the temperature dependence of parameters according to Eq. (5.2). It is restricted to the six terms explicitly given by Eq. (5.2). After one blank there follow two- character names of the two components. These names are used only for table headings in the file output.Ist, not for the identification of the components. These are identified as components | and 2 in the sequence given here. Therefore this sequence must be kept throughout all the files; it also determines the sign of odd RK terms. The following integers, 3, 2 and 9 are the variables NPREF(1), NPREF(2) and NTU of the following “reference states part.” The integer 1 specifies that Eq. (5.2) is used to describe the temperature dependence of G. Initially another formulation of this equation was used, which was derived from the description of C, by a polynomial in T:
G=b,—by-T+b;-T-[1—In(T)] — by T?/2—bs -T | /2— bg 73/6 (7.4)
This description of temperature dependence can be selected by integer 0. Finally, the real number 3000.00 is the maximum temperature for which it is recommended that the dataset should be used.
The following “reference-state part” contains Gibbs-energy descriptions of the stable phases of the unary systems, called reference phases in the following text. They are functions of temperature after Eq. (5.2), here not restricted to six terms. Also here several different sets of coefficients a; may be used for different temperature ranges. The number of different reference phases is given in the first line for both elements separately as integers NPREF(1) and NPREF(2). Also the maximum number of different coefficients a; is given in the first line as the integer NTU. The description for each reference phase starts with a line giving the number of different temperature ranges and a name. This name is not used by the computer and may be considered as a comment. Then, for each temperature range, depending on NTU, there follow one (NTU < 4), two (5 < NTU < 9), or three (10 < NTU) lines giving the lower limit of the temperature range and the coefficients a;. An example for NTU=9 is
3Al_(fcc) 298.00 -7.97615000D+03 1.37093038D+02 -2.43671976D+01 -1.88466200D-03 7.4092000D+04 -8.7766400D-07 0.000000D+00 0.000000D+00 0.000000D+00 700.00 -1.12762400D+04 2.23048446D+02 -3.85844296D+01 1.85319820D-02 7.4092000D+04 -5.7642270D-06 0.000000D+00 0.000000D+00 0.000000D+00 933.47 -1.12783780D+04 1.88684153D+02 -3.17481920D+01 0.00000000D+00 0.0000000D+00 0.0000000D+00 0.000000D+00 0.000000D+00 -1.231000D+28 3 Al liquid
298.00 3.02887900D+03 1.25251171D+02 -2.43671976D+01 -1.88466200D-03 7.4092000D+04 -8.7766400D-07 0.000000D+00 7.933700D-20 0.000000D+00 700.00 -2.71210000D+02 2.11206579D+02 -3.85844296D+01 1.85319820D-02 7.4092000D+04 -5.7642270D-06 0.000000D+00 7.933700D-20 0.000000D+00 933.47 -7.95996000D+02 1.77430178D+02 ~3.17481920D+01 0.00000000D+00 0.0000000D+00 0.0000000D+00 0.000000D+00 0.000000D+00 0.000000D+00  =========== 7.2 How to use BINGSS 209
The first line specifies three temperature ranges and the name “Al_(fcc),” the next pair of lines gives the lower temperature limit and the nine coefficients a, to dg, the following pair of lines is for the temperature range starting at 700 K, and the last pair is for the range above 933.47K. The last range is the range of the metastable solid above the melting temperature containing the term a) -7~° (Andersson 1985). The following reference phase is liquid Al, containing the term ag- 77 (Andersson 1985) in the ranges below the melting temperature.
The various reference phase descriptions are identified by integer numbers indicating their sequence in the file. They are counted starting with No. 1 first for the first element and starting again with No. 1 for the second element.
The following part of the file is the “excess-term part.” It consists of descriptions of each phase of the binary system. For each phase in one line the model is chosen and a name is given. Several models need some stoichiometric coefficients for complete description, which are also given in this line. Finally, the reference states of both elements used in the **G° part of the description of G®, in Eq. (5.1) are selected by two integers from the “reference phases” of the previous part of this file. The following lines give the parameters for this phase as functions of T in accord with Eq. (5.2), using the coefficients a, to ay. The parameters are identified by their sequence, differently for each type of description. For each of these coefficients a one-digit integer is used as a logical variable to decide whether the coefficient will be adjusted during the optimization or kept constant. For a phase described by the RK formalism with terms 1 to t the description of the excess part may be as follows:
Sphi 1200000021 000000 0.00 0.00000 0.000000 0.000000 0. 0.00000 000000 0.00 0.00000 0.000000 0.000000 0. 0.00000 110000 0.00 0.00000 0.000000 0.000000 0. 0.00000 110000 0.00 0.00000 0.000000 0.000000 0. 0.00000 100000 0.00 0.00000 0.000000 0.000000 0. 0.00000
In the first line the number “5” means that there are five parameters for this phase; “phi” is the name; and “12” is the code for Redlich—Kister. By this code also the parameters are defined as °G$ —°GN', °G2 —°GE, OL? ,, ‘LS, and 2L% ,. The following four zeros are reserved for stoichiometric constants and are not used for the RK formalism. The next two zeros are for counting the parameters of a magnetic description (here, 0) and the parameter p (given as integer 1000- p). The next two numbers indicate that for element A the second reference phase is chosen and for element B the first reference phase is chosen, The reference phases correspond to °G"" — HS°® for element i.
The following lines give the six one-digit integers and six coefficients of the five parameters. Both °G? —°G"™ are zero here. For °L%, and 'L® , two coefficients are adjusted and for Lt , only one. The number of coefficients to be adjusted must be less than or equal to the maximum number of coefficients used per line, which is given by the integer NT in the first line of the file.
For referencing in file xxxx.dat and everywhere else during the calculations, the phases are identified by integer numbers denoting their sequence in the file. There may appear  =========== 210
7.2.3
Optimization tools
several different descriptions for the same phase, which in calculations by BINFKT may be used to compare these different descriptions on the same plot using different line styles (dashings or colors).
In the last part linear constraints relating the coefficients being adjusted can be intro- duced. These constraints are of the form Acoeff = factor: AV,, where V, are the “indepen- dent coefficients” to be adjusted and “factor” means the factor by which an independent coefficient contributes to the coefficient appearing in the formalism of the description. Each “independent coefficient” is identified by an integer and each “coefficient of the formalism” by its line and column number in the “excess-term part” of this file. As an example the correlation of the two coefficients a, and a, of parameter °L (line 3) according to the estimate of Tanaka er al. (1990) with a factor of Ty = 8400 K is shown below:
13 1 8.40000000D+03 1 3 2-1.00000000D+00
The file is finished by a line containing only zeros and blanks. Behind that line comments may be added. A set of items useful for complete documentation is given in the file “unary.atd.” It is strongly recommended that all these comments be added, as long as they are available without needing to search for them again in old protocols.
The experimental data file xxxx.dat
The file containing the experimental data, xxxx.dat, must be created in parallel to the xxxx.coe file. The sequence of the components and the numbering of the phases must be common to xxxx.coe and xxxx.dat. That must be decided before starting to construct the files.
Each experiment must be completely described by the FORTRAN variables NTYP, NPHA, ITU(1) to ITU(4), W2DW, T£DT, TT, DTT, and X(1) to X(6), some of which are not used for some types of experiments. The experiments are classified into types by NTYP and NPHA, where NTYP distinguishes between partial Gibbs energies of element A (1) or B (2), enthalpy differences between single-phase samples at the same temperature (3) or different temperatures (4, 12), enthalpy differences between two-phase equilibrium samples (5), entropy differences (9, 10, 11), phase-diagram mole fractions (6) or temperatures (8), equilibrium phase amounts (7), equilibrium mole fractions at isopiestically given chemical potentials (14, 15), or site fractions of a species on a sublattice (13). NPHA gives the number of phases involved in the experiment. Reference states need not be counted in NPHA, although they must be specified as phases. The array ITU(|) identifies the phases including the reference states. W++DW is the measured value in SI units. T£DT and, if necessary, TT are temperatures in kelvins. If TT is used, DTT describes the accuracy of (T—TT), not of TT itself. The X(I) are mole fractions.
Experiments are classified into standard types, for which the equations of error (Eg. (2.52)) are summarized in Table 7.1. This classification covers nearly all possible experiments giving quantitative information connected with thermodynamic functions, except pressure dependence. Which of the above variables are used and their specific meanings depend on NTYP and NPHA, as summarized in Table 7.2.
 =========== 7.2 How to use BINGSS 211
Table 7.1 Equations of error related to binary experimental data
Type IVERS Calculated value ~ measured value 1 1 All Hy —°GT =, 1 2 13,567 Gx" (x) + Gx! /(x — 2x") — GP = py 1 22489 wily —°G — wy 2 1 All 1) —°GS! — py 2 2 1,3,5,6,7 Gi Wier 2")4G-(a" = D/la" x) °F 2 2 24,89 Mae —°GS! — by 3 1 All H'(T) — (1-x')- HT) x HE (T) — 3 2 All H'(T)—H"(T) — 3 3. All H'(T)-(1 Oy NT) =m H"(T) — 4 2 All H'(T)—H"(T))—H 4 3. All H'(T)—(1—m")-H"(T;) —m"-H"(T)) —H 4 4 All H(T)—[(l—m" =m") H" +m" 4m” H"(T,) — 5 3029 HY Ts -#H 5 4 29 HY Tes -H 6or8 2 1,3,5-9 G(T) + (e"—¥)-0G" jax(P) — G(T) 6 2 24 Kael) = -x 6or8 2 24 ifx’ =x",extremum, Taye —T. 6or8 3 1,3,5,6,8 [G(x — x") 4G" (x — xX") 4G" -(x" — X(T) 6or8 3 2,4,7,9 Toate — 7 2 29 Miye(T, 2°) = mm! 8 2 2,4 Toate — T 9 1 All S(T) — =x’) Se (7 Ss 9 2. All S(T) — 8"(T) = 9 3. All S(T) — (1=m'")-8"(T) =m" -S"(T) — $ 10 2 All S(T) — 8"(T,) — $ 10 3. All S'(T) — (L=m")-8"(T,) —m" -S"(Ty) — $ u 3. All S(T) — (L=m'")-8"(T) = m'"-S"(T;) — $ 12 3. All H'(T) — (1=m")-H"(T) = m"-H'"(T)) — 1B 1 29 (T=0) —— Waeate(T) — Wa 13 1 29 (1,40) Yacate(T) — Wacate(T2) — a(T) = YoalT)) 14,15 1 1,3,5,6,.7 9 wi —°GS — py! (i=NTYP-13) 14,15 1 24,89 Xute(Mi) — XG)
The underlined symbols are the measured values. All other symbols are either independent variables, given in file xxxx.dat as specified by Table 7.2, or calculated from the current set of adjustable Coefficients. The subscript “calc” indicates the result of a Newton-Raphson calculation of a two- or three-phase equilibrium. Va denotes vacancies.  =========== 212
Optimization tools
Table 7.2. A summary of binary experimental values used in the file xxxx.dat
TYP W DW T DT TY DTT X(1) X(2) X(3) X(4) X(5) X@) n Tl op, Am T AT - - ox Ax 1 12 @ Mw T ar - - ox AX ox AR - 2 21 pw Am T AT - - ox Ax 1 22 @ Am T ar - - ox AX ox AR - 2 3.1 H AH T AT - - x Ax’ 1 3.2 H AH T AT - - oy Ax (v=x") 1 33 H AH T AT - - om” Am" x" x” Ax” 2 42 H AH T AT T, AAT x Ax (v=x") 1 43 H AH T AT T, AAT mm” Am” x" x” Ax” 2 44 H AH T AT T, AAT m” Am m™ x xh xm 2 53 H AH T AT T, AAT x Axo xh x” (=x) 2 54 H AH T AT T; AAT x8 Axo we xt x ym 2 62 - - T ar - - x Ax 2 62 - - 7 ar - - oy Ax 2 63 - - far - - x - 3 72 m Am T Ar - - x8 Ax? 2 82 - - ar - - xy Ax 2 83 - - far - - x - 2 91 AS oT ar - - x Ax 1 92 AS oT ar - - xy Ax 1 93 AS oT ar - =m” Am” 2 10 2 AS oT AT T AAT x Ax 1 10 3 AS oT AT T; AAT mm” Am" 2 13S AS T AT T, AAT mm” Am” 2 123 H AH T AT T, AAT m” Am” 2 13-1 yy. Avy T AT (fT, AAT) x Ax 1 1441 p, Aw, T AT - - x Ax’ 1 15 1 py, Ap T AT - - x Ax 1
The measured quantities are underlined. The other values are independent variables or used as starting values of a Newton-Raphson calculation.
H+AH, w+ Ap =value in J mol! of atoms
T AT, T, = temperatures (K)
AAT =accuracy of T—T,
mole fraction of phase ITU(1)
verall mole fraction
m’ + Am’ =amount of phase ITU(1) in moles of atoms per total amount -=value is not used
TYP =two integers, NTYP and NPHA
n=number of lines used in file xxxx.dat for this value
Compiling experimental values using the program BINDAT
The file xxxx.dat can, in principle, be written as an ASCII file by any text editor. Usually several calculations are necessary in order to get the values for the variables in the file from the data reported in a publication, such as transformations from mass fractions to  =========== 7.2 How to use BINGSS 213
mole fractions or changing units to SI units. To facilitate this, a program called BINDAT was written.
This program is constructed so that one need enter only once data that usually are equal throughout a set of measured values, thus minimizing the input for a single value to the few numbers characteristic for this value. Values that are equal only for a subseries may be prompted intermediately. Because of the manifold different ways to report data of the same kind, this idea may turn out not to be used 100% consequently. At each level of (sub)series a condition is prompted, by which the program switches to the previous level. This condition is an input that is impossible for the variables prompted, namely a “phase number” zero, a “mole fraction” outside the range 0-1, or a “temperature” below 0K.
For the accuracies of the measurements a standard estimation procedure is used. The estimated accuracy of each value is additively composed of a part proportional to the value and of a constant part, v = v+ Av, with Av = v- DWP + DWA. The constant part reflects the minimum quantity detectable by the method applied and the proportional part reflects the usual trend that the inaccuracy of large measured quantities increases proportionally to the quantity itself. The factor of proportionality as well as the constant part are given once for a series of measurements. The accuracy of mole fractions is estimated similarly. Since a mole fraction near unity corresponds to a small mole fraction, the proportional part is taken as a fraction of (1 —x)-x rather than as a fraction of the mole fraction x itself. Since the maximum of (1 — x) -x is 1/4 in this context, this fraction is multiplied by 4 in order to make the maximum estimated inaccuracy equal to the factor plus the constant value given by x = x+ Ax with Ax = x-(1—x)-DXP+ DXA. For the accuracy of the temperature only a constant value AT = DT is estimated. For the variables DWP, DWA, DT, DXP, and DXA default values of 0.05, 0.0, 5.0, 0.004, and 0.001 are proposed. It is necessary to estimate these accuracies to be equal for experimental data of similar quality, even if the accuracies given in the papers are different. If all the values of the inaccuracies were changed by the same factor, this would not change the result of the least-squares calculation, since it is just equivalent to a change of meaning of the inaccuracies, for example from a mean error to a limit of the 99% confidence range.
Since equivalent values may be reported differently in the literature, besides the variables NTYP and NPHA a third variable ISELEC is used to select the proper type for a series of measured values. For each series a two-character label is requested. This label in BINGSS is used to change the weighting by multiplying it by a dimensionless factor (including zero for omitting this series). In BINFKT the label is used to select different symbols for plotting the measured points. Therefore, if data of the same kind and the same origin might need to be distinguished later, they should be compiled as different series with different labels.
During the interactive input to BINDAT all the data input is collected into a file called yyyy.out. This file may be renamed to yyyy.bin and BINDAT can be executed again, using this file as input rather than interactive input. Typing errors may be corrected and new values added to yyyy.bin by a text editor. The formatted experimental data file appears as file yyyy.app. Several of these files with different names “yyyy” may be merged by a text editor to give a single file “xxxx.dat.”  =========== 214
7.2.3.2
Optimization tools
An example of running BINDAT
Starting BINDAT gives the following messages on the screen (the first two questions are answered by “0” and “MgY”, respectively):
Give: from terminal (0) from file 01="sys".bin (1)
Give: 2 element names (2 characters each without blank between and before) MgY
Give: LABEL, NTYP, NPHA, ISELEC
NTYP = 0: Stop =
LABEL: 2 characters without blank before
NTYP=lor2, NPHA=lor2, ISELEC=1: my (emf, RTlna,..) lor2 lor2 2: my asA+BT+CT1nT lor2 lor2 3: vapor pressure by dew point lor2 lor2 4or 5: like 1...2, but excess my lor2 lor2 6: activity NTYP = 3, NPHA = 1, ISELEC = 1: H(mix) or H(form) NTYP=3o0r4, NPHA=2, ISELEC = 1: Delta-H of two phases 4 2 2: Cp-values NTYP = 3,4 0r12,NPHA=3o0r4, ISELEC = 1: Enthalpies of mixing (series) 3 3 2: partial enthalpies 3 3o0r4 3: Series, reported as H(mix) NTYP=6o0r8, NPHA=2or3, ISELEC=1: phase diagram 6or8 1 1: for plot by BINFKT only LABEL Comment
0 000
This is a short list of all the types of experiment implemented in BINDAT and their usual descriptions in the literature.
The most effective way of running BINDAT is to give interactively some few values and interrupt the program as done here by giving four items “0 0 0 0” with 0 for NTYP. BINDAT creates a file MgY.out, which can be used as a template for adding more input data by a text editor. The file is then renamed MgY.bin. Starting BINDAT again and answering the first two questions by “1” and “MgY” compiles the data. The file MgY.out contains at the end of each line, after the relevant numbers, the names of the data given in that line.  =========== 7.2 How to use BINGSS 215
Part of the file MgY.bin is listed here containing two series of calorimetric measure- ments, for which cold samples (298 K) were thrown into a calorimetric bath at T = 955 or 974 K containing initially Y1 moles of Mg and Y2 moles of Y. Each sample contained Y3 moles of pure Y (X3 = 1, ITU(3) = 3), the measured heat effects were HM J. (ITU(3) = 3 is defined by the file MgY.coe to be the phase hcp_A3.) This type of measurements is explained in Fig. 4.2.
MgY Element names $ FA [95Aga] R. Agarwal, H. Feufel, F. Sommer, J. Alloys Comp. 217 $ (1995) 59-64 FA 12 3 1 LABEL,NTYP,NPHA, ISELEC 1 2 1 1ICONC,IELEM, ITEMP, IVAL
-050000 -00 5.00 .004000 .001000 DWP,DWA,DT,DXP,DXA
2 2 955.00 298.00 5.00 ITU(1),ITU(2),T,TT,DTT +240880 -000000 yY1, Y2 -003580 -123.3000 1.000000 3 Y¥3,HM,X3,ITU(3) -003930 -115.4000 1.000000 3 Y¥3,HM,X3,ITU(3) 005200 -141.3000 1.000000 3 Y¥3,HM,X3,ITU(3) 005200 -118.6000 1.000000 3 Y¥3,HM,X3,ITU(3) -006270 -112.5000 1.000000 3 Y¥3,HM,X3,ITU(3) 005660 -42.8000 1.000000 3 Y3,HM,X3,ITU(3) -007330 35.8000 1.000000 3 Y3,HM,X3,ITU(3)
0.0. 0. 0 new series
-1.-1. new phases, newtemp.
2 2 974.00 298.00 5.00 ITU(1),ITU(2),T,TT,DTT
142330 .000000 Yl, Y2
-001260 -65.0000 1.000000 3 Y3,HM,X3,ITU(3) 001490 -48.4000 1.000000 3 Y3,HM,X3,ITU(3) 001150 -48.1000 1.000000 3 Y3,HM,X3,ITU(3) 001610 -63.6000 1.000000 3 Y3,HM,X3,ITU(3) 001990 -19.7000 1.000000 3 Y3,HM,X3,ITU(3) 001910 -54.1000 1.000000 3 Y3,HM,X3,ITU(3) 001920 -47.7000 1.000000 3 Y3,HM,X3,ITU(3) 001940 -44.1000 1.000000 3 Y3,HM,X3,ITU(3) -001870 -30.4000 1.000000 3 Y3,HM,X3,ITU(3)
0.0. 0 newseries
-1.-1. new phases, new temp.
000.0. 0. new LABEL, NTYP, NPHA
0000 End of input, stop
Now running BINDAT, giving the two answers “1” and “MgY,” results in
Give: from terminal (0) from file 01 = "sys".bin (1)  =========== 216 Optimization tools
1 Please give file (+ path) name (without apostrophes) MgY
16 values
Sixteen experimental items were created and compiled into a newly created file, MgyY.app, listed here:
$ FA [95Aga] R. Agarwal, H. Feufel, F. Sommer, J. Alloys Comp. 217 $ (1995) 59-64 FA 2 2 3 012 3 -504.38 25.22 95500 500 29800 500 1464452 123088 0 100000100000000 100000 FA 2 2 3 012 3 -464.59 23.23 95500 500 29800 500 1582189 124914 1464452 123088100000000 100000 FA 2 2 3 012 3 -557.20 27.86 95500 500 29800 500 2050554 132136 3023471  146913100000000 100000 FA 2 2 3 012 3 -458.29 22.91 95500 500 29800 500 2009351 131504 5012027 176173100000000 100000 FA 2 2 3 012 3 -424.43 21.22 95500 500 29800 500 2365502 136953 6920669  203067100000000 100000 FA 2 2 3 012 3 -158.10 7.90 95500 500 29800 500 2090721 132752 9122463  232644100000000 100000 FA 2 23.012 3 128.75 6.44 95500 500 29800 500 2636217 141068 11022459  256920100000000 +~—-100000 FA 2 2 3 012 3 -452.68 22.63 97400 500 29800 500 877498 113917 0 100000100000000 100000 FA 2 2 3 012 3 -333.61 16.68 97400 500 29800 500 1027020 116264 877498  113917100000000 100000 FA 2 2 3 012 3 -328.93 16.45 97400 500 29800 500 786432 112484 1895506 | 129753100000000 100000 FA 2 2 3 012 3 -430.19 21.51 97400 500 29800 500 1089015 117234 2667031  141534100000000 100000 FA 2 2 3 012 3 -131.48 6.57 97400 500 29800 500 1328172 120969 3727002 157410100000000 100000 FA 2 2 3 012 3 -356.53 17.83 97400 500 29800 500 1258732 119886 5005673 | 176082100000000 100000 FA 2 2 3 012 3 -310.43 15.52 97400 500 29800 500 1249512 119742 6201397 193069100000000 100000 FA 2 2 3 012 3 -283.42 14.17 97400 500 29800 500 1246787 119700 7373422  209276100000000 100000 FA 2 2 3 012 3 -193.05 9.65 97400 500 29800 500 1187528 118775 8528278 224815100000000 100000 00000000000000000000000000000000000000000000000000000000000000000000000
Each measurement is represented by two lines, which, by the FORTRAN format specification,
FORMAT (A2,612,F9.1,F7.1,2(F7.2,F5.2),8P,2F9.0/T2,8P,4F9.0)
are related to the variables given in Table 7.2. A list giving these variables in a more- readable form can be created by BINGSS by specifying the variable LAUF = 3.  =========== 7.24
7.2 How to use BINGSS 217
Running BINGSS
BINGSS is open-source code; it is available from the website of this book. There BINGSS can be used and tested following the instructions on line.
If the files xxxx.coe and xxxx.dat are ready, BINGSS can be run interactively by following the prompt commands. The first standard answers on these prompt commands preferably are given by a file xxxx.bgl looking like
100 1329101.000E-11 1.000E+00 osv 9321001.000E-11 1.000E+07
The first integer in the first line is non-zero and specifies that the file xxxx.bgl exists. The two following integers, 0 0, specify that files xxxx.coe and xxxx.dat are to be formatted. Non-zero integers specify free-format input from the corresponding file.
The second line contains six integers named LAUF, IVERS, IALGOR, NMAX, NOTAUT, and NOTPHA, and two real numbers, EPS and PMARQ.
e LAUF determines the amount of output given in file output.Ist: “1” gives the minimal output, the mean square of error after each complete run of the optimization algorithm; “7” allows one to copy the current set of coefficients into the file “store.coe”; and “9” switches to interactive input.
e IVERS defines the use of the “alternate mode” (section 7.1.1): “1” selects only alternate mode (data for which no alternate mode is defined are skipped); “2” selects normal mode for all values; and “3” is like “1,” but values without definition of alternate mode are kept and used in normal mode. Other integers define a mixture of alternate and normal mode, which sometimes is useful in intermediate steps. The corresponding equations of error are given in Table 7.1.
e  IALGOR selects between Gauss (1) and Marquardt (2) algorithms. Usually the Marquardt algorithm is selected.
e NMAX gives the number of complete runs of the optimization algorithm before the next prompt asks for continuation.
e NOTAUT gives the number of different “labels” for which the weighting defined by Eq. (2.60) is multiplied by a dimensionless factor.
e NOTPHA: to improve convergence, some phases may be suspended during the first optimization steps, this integer declares how many.
e EPS is a convergence criterion. If the corrections of all coefficients are smaller than the absolute value of the coefficient times EPS, the calculation is defined to have “converged” and stops.
¢ PMARQ is the Marquardt parameter (see section 2.4.3). It is decreased by a factor of 10 after each successful step and increased by a factor of 10 after each diverging step.
The following line is formatted. It contains NOTAUT groups of a four-digit integer (0 to 9999) and a two-character label. The weighting of the values in xxxx.dat marked  =========== 218
7.2.5
7.2.6
Optimization tools
by this label is multiplied by this integer taken as percent. There may be eight such groups in the line, up to three lines. If NOTPHA is not zero, there follows a line defining the phases to be suspended by three-digit integers (numbers defined by the sequence of phase descriptions in xxxx.coe).
In the above example the following line gives LAUF = 9 and thus switches to interactive input.
Plotting of diagrams for comparison with experimental data
The result of an optimization must be checked by comparing all experimental data with the corresponding values calculated using the optimized dataset. This is usually done by plotting diagrams.
For this purpose the program BINFKT is provided in the BINGSS package. It enables one to calculate tables and to produce plots of molar functions of state of single phases versus temperature or mole fraction, of invariant equilibria (three-phase equilibria or azeotropic points of two-phase equilibria), or of two-phase equilibria between two selected temperatures. “Mapping” of phase diagrams is not provided. All equilibria are calcu- lated between specified phases irrespective of whether they are the most stable ones. This allows plotting of metastable two-phase equilibria. BINFKT also enables one to introduce experimental data compiled in the file xxxx.dat into various types of suitable diagrams.
To check the stability ranges by use of BINFKT, the calculation of T versus jz; plots is recommended (two-phase equilibrium chemical potentials
BINFKT uses the same files as BINGSS, namely xxxx.coe and xxxx.dat, as well as an extra file called xxxx.bfl defining all the tables and curves to be calculated. This file may be created by running BINFKT interactively, but usually it is easier to take an existing such file as template and create xxxx.bfl by use of a text editor.
Some differences from PARROT
BINGSS cannot be used for ternary or higher-order systems.
