Repository: wallytutor/WallyToolbox.jl

# WallyToolbox.jl

General tools I use everyday for everything.

## Using Julia modules

```bash

# Launch this directory as a project:
julia --project=.
```

## Using Python modules

```bash

# Alternativelly use built-in `venv`:

# python -m venv venv

# Create a virtual environment:
virtualenv venv

# Activate the environment:
./venv/Scripts/activate

# Reading

Provides reference text exported from PDF files. The engine uses a combination of [tesseract](https://github.com/tesseract-ocr/tesseract) and [PyPDF2](https://github.com/mstamy2/PyPDF2) to perform the data extraction. Nonetheless, human curation of extracted texts is still required if readability is a requirement. If quality of automated extractions is often poor for a specific language, you might want to search the web how to *train tesseract*, that topic is not covered here.

# Uncomment if all/more languages are required.

# A `convert` command is required by `tesseract`.
sudo apt install imagemagick

# Poppler for pdf conversions.
sudo apt install poppler-utils

## How to

```python

# -*- coding: utf-8 -*-
from convert import Convert

converter = Convert()

# pdf_path = "sandbox/2007_Lukas_CALPHAD.pdf"

# text = converter.pdf2txt(pdf_path, first_page=11, last_page=16)

# text = converter.pdf2txt(pdf_path, first_page=17, last_page=55)

# text = converter.pdf2txt(pdf_path, first_page=57, last_page=67)

# text = converter.pdf2txt(pdf_path, first_page=68, last_page=87)

# text = converter.pdf2txt(pdf_path, first_page=89, last_page=170)

# text = converter.pdf2txt(pdf_path, first_page=171, last_page=212)

# text = converter.pdf2txt(pdf_path, first_page=213, last_page=252)

# text = converter.pdf2txt(pdf_path, first_page=253, last_page=273)

# text = converter.pdf2txt(pdf_path, first_page=274, last_page=305)

# text = converter.pdf2txt(pdf_path, first_page=309, last_page=316)

# pdf_path = "sandbox/1998_Saunders_CALPHAD.pdf"

# text = converter.pdf2txt(pdf_path, first_page=18,  last_page=21)

# text = converter.pdf2txt(pdf_path, first_page=24,  last_page=46)

# text = converter.pdf2txt(pdf_path, first_page=50,  last_page=74)

# text = converter.pdf2txt(pdf_path, first_page=78,  last_page=104)

# text = converter.pdf2txt(pdf_path, first_page=108, last_page=143)

# text = converter.pdf2txt(pdf_path, first_page=146, last_page=195)

# text = converter.pdf2txt(pdf_path, first_page=198, last_page=243)

# text = converter.pdf2txt(pdf_path, first_page=246, last_page=275)

# text = converter.pdf2txt(pdf_path, first_page=278, last_page=313)

# text = converter.pdf2txt(pdf_path, first_page=316, last_page=425)

# text = converter.pdf2txt(pdf_path, first_page=428, last_page=478)

# text = converter.pdf2txt(pdf_path, first_page=480, last_page=482)

pdf_path = "sandbox/fulltext.pdf"
text = converter.pdf2txt(pdf_path, first_page=405, last_page=419)

with open("sandbox/text.txt", "w") as fp:
    fp.write(text)
```

File: docs/src/Calphad/2007_Lukas/Chapter02.md (part 1 of 3)
2

2.1

2.1.1

Basis

Thermodynamics

A short overview on the rules of thermodynamics shall be given here, with special
emphasis on their consequences for computer calculations. This part will not replace a
textbook on thermodynamics, but shall help the reader to remember its rules and maybe
present them in a more practically useful way, which facilitates the understanding of
thermodynamic calculations.

Thermodynamics deals with energy and the transformation of energy in various ways.
In thermodynamics all rules are deduced from three principal laws, two of which are based
on axioms expressing everyday experiences. Even though these laws are very simple,
they have many important consequences.

Thermodynamics can strictly be applied only to systems that are at equilibrium,
ie. in a state that does not change with time. As noted in the introduction, the
thermodynamic models can be extrapolated outside the equilibrium state and provide
essential information on thermodynamic quantities for simulations of time-dependent
transformations of systems.

The equation of state

The concept of thermodynamic state must be introduced before beginning with the
principal laws. This can be done by invoking the principle of the “equation of state.”
This is connected with the introduction of temperature as a measurable quantity. If
pressure-volume work is the only work considered, then one can state that in a homoge-
neous unary system the state is defined by two variables. Of the three variables temperature
T, pressure p, and volume V in a unary system, only two are independent, i.e. there exists
a condition

F(T, p, V) =0 (2.1)
which means that one of the three variables is determined by the other two:

V=fT.p);  T=f(V.p); or p=f(T,V) (2.2)

===========
Basis

A unary system consists of a single component, either an element from the periodic
table or a molecule that will not form any other molecules under the conditions considered.
For the definitions of the terms “homogeneous,” “system,” etc., any general textbook on
thermodynamics, for example Hillert et al. (1998), can be consulted.

For each additional kind of work considered, e.g. magnetic or electric, an additional
variable is necessary to define the state. Nevertheless, the above consideration is very
useful and, if the pressure dependence can be neglected, the state functions of pure
substances (unary phases) are functions of the temperature only.

For practical reasons a “state” may be defined for inhomogeneous systems, but that
can be taken as a simplified notation for the sum or integral of (eventually infinitesimally
small) homogeneous systems, for each of which the state has to be defined separately.

To define the state of non-unary (binary, ternary, ... ) systems, one needs additional
variables, for example the amounts of the components. These may be replaced by mole-
or mass-fractions together with the total amount.

The first law of thermodynamics

This law is derived from the axiom of conservation of energy. A formulation well suited
for our purpose is the following: the sum of the heat and work transferred to an otherwise
closed system defines a function not depending on the way in which this transfer took
place. The function defined in this way is called the internal energy U. A “closed system”
means a system that does not exchange any heat, work, or matter with its surrounding.
Besides constant internal energy U, it has constant volume V and a constant amount of
matter (expressed as constant amounts N, of different components i). All these quantities
depend only on the “state” of the system and they are called state variables or state
functions. The concept of state functions is very important in thermodynamics. A feature
of the internal energy U, which must be kept in mind for numerical calculations, is that
only differences between the values of this function for two well-defined states have a
physical meaning. No absolute value of U can be defined.

If the system is opened and either heat, g, or work, w, is transferred to it from the
surroundings, the above rule can be formulated in terms of a change of the internal
energy:

AU =q+w (2.3)

Neither ¢ nor w is itself a state variable. Transferring either only heat or only work
may be different ways of bringing about the same change of state.

The second law of thermodynamics

This law is derived from the axiom that a complete conversion of heat to work is not
possible. It may be formulated as follows: a function of state, called entropy and denoted
S, can be defined, which can increase, but never decrease, in a closed system. The state

===========
2.1 Thermodynamics 9

in which the entropy of the closed system has its maximum is the equilibrium state.
No further change of state can happen in this system as long as it remains closed.

The difference between the entropies of two well-defined states of a system (that is
not closed) is defined by the integral

state 2 /
S,-S,= (2) (2.4)

   

state 1 T

dQ is the infinitesimal amount of heat transferred to the system on the way from
state 1 to state 2. The subscript “rev” indicates that the path from state 1 to state 2
must be reversible, which means that it is restricted to a sequence of equilibrium states.
On going in non-reversible ways from state | to state 2, some work is added instead of
heat. All real changes of state are irreversible, but a reversible change of state may be
simulated by a Gedankenexperiment, i.e., an experiment that one may think of doing, but
which it is impossible to do in reality.

The third law of thermodynamics

This law is derived from the axiom that it is impossible to reach the temperature of 0K.
This temperature can be approached only asymptotically. A consequence of this axiom
is that the change in entropy of a reversible reaction approaches 0 when the reaction
temperature approaches 0K. By virtue of this law an absolute value can be defined for
the state function entropy, S, in contrast to the internal energy U. By convention S is set
to zero at OK.

Definition of some terms and symbols

A number of symbols will be used and the most important are summarized here. In most
cases they refer to just one phase. Whenever more than one phase is involved, a superscript
like @ or B will be used to distinguish the phases involved. A superscript tot will be used
when it is emphasized that the symbol refers to the total value for the system, summed
over all phases. A phase is distinguished by its crystal structure (see section 2.2), and at
equilibrium its composition is homogeneous in space. The gas, liquid, and the amorphous
or glass phase are also phases, even though they have no crystal structure. Names of
phases are discussed in section 8.4.

The term “constituent” means any species that can be treated as an independent entity
to describe the constitution of a phase, for example molecules in a gas or a defect in a

 

crystalline phase; see section 5.3.

the absolute temperature.

the gas constant, 8.31451 Jmol~! K~!.
the pressure.

the volume.

the heat.

the number of moles of component i.

ZO<cs P48

===========
2.1.6

Basis

N the total number of moles, N = D/L, Nj.

Nx Avogadro’s number, 6.023 x 10” atoms per mole.

x; the mole fraction of component i, x; = N,/N.

y; _ the fraction of constituent 7. The sum of the constituent fractions is unity; however,
since y, depends on the solution model for the phase, there may be more constituents
than components, with the consequence that there is no general relation between
the constituent fractions and the mole fractions.

Y _ short for denoting the constitution, i-e., all constituent fractions in a phase.

G _ the total Gibbs energy of a system.

G,, the Gibbs energy per mole of components of a system.
G® the Gibbs energy per mole of components of phase 0.
G® the partial Gibbs energy of component i in phase 0.
°G? the Gibbs energy for the pure component i in phase 0.

b, the chemical potential of component i.

a, _ the activity of component i, a; = exp[u;/(RT)]-

There are often several specifications to these symbols placed as superscripts and
subscripts. The superscript is reserved for the phase, power, or sublattice indication.
As subscript one can have the normalization “m” or the specification of a component
or other things. The “pre”-superscript is used to specify that the symbol is for a pure
element, “°”, an excess quantity “"” or anything else that does not fit as a subscript.

Equilibrium conditions and characteristic features

A first condition of equilibrium is that all parts of a system have the same tempera-
ture and the same pressure. Inhomogeneities at equilibrium may occur only on having
different “phases,” each of which, however, must be homogeneous in itself. This is a
direct consequence of the second law. A system with a temperature gradient may be
simplified by dividing it into hotter and colder parts. By transferring heat from a hotter
part to a colder part, according to Eq. (2.4) the entropy loss in the hotter part is less
than the entropy gain in the colder part, and thus the total entropy of the system is
increased. Similarly, equilibration of composition gradients increases entropy. This can
be shown by “van ’t Hoff’s equilibrium box,” as is explained in most textbooks on
thermodynamics.

Experimentally, pressure differences can be maintained for quasi-infinite times and
thus equilibrium with different pressures inside a system would seem possible. However,
such a pressure barrier means that the system is divided into parts forming independent
closed systems. Considering it as a single closed system implies that the pressure barrier
can be opened.

Systems in equilibrium have single scalar values for temperature and pressure, the
temperature and pressure of the system. A general system, in contrast, may have a
temperature and a pressure field, i.e., temperature and pressure may vary with coordinates
in space and the expression “temperature of the system” would be meaningless.

 

 

 

===========
2.1 Thermodynamics 11

In an open system the differential of the internal energy can be expressed as a sum of
products of an intensive variable and the differential of its “conjugate” extensive variable:

dU = T dS —pdV+> dN, (2.5)

The conjugate pairs of an intensive and an extensive variable are thus temperature
and entropy, T and S, negative pressure and volume, —p and V, as well as the chemical
potential and amount of component i, 4; and N,.

Dividing Eq. (2.5) by T and exchanging the left-hand side with the first term on the
right-hand side gives another series of conjugate pairs of variables:

1 "
ds = =du+2av-y Man, (2.6)
T or

 

with the conjugate pairs 1/7, U; p/T, V; and q;/T, N,.

From section 2.1.3, the equilibrium condition can be formulated as follows: in a
closed system equilibrium is reached when the entropy reaches its maximal value. This
formulation is difficult to use practically because a “closed system” is very difficult to
realize experimentally, since it must have constant internal energy, constant volume, and
constant amounts of components.

However, under other conditions (in non-closed systems), one or more intensive
variables may be kept constant. If the temperature is kept constant, then the internal
energy U is no longer constant, since heat or work has to be exchanged with the sur-
roundings in order to keep the temperature constant. The role of being kept constant is
thus taken away from U and given to its “conjugate intensive variable,” which is 1/T.
Then the function which has a maximum at equilibrium is the state function derived by a
Laplace transformation from the entropy by subtracting the product of these conjugated
extensive and intensive variables, see for example Callen (1985) or Hillert et al. (1998).
This leads to Massieu’s and Planck’s function (Table 2.1).

In practice another series of state functions, starting with the internal energy U, is
preferred. The other members of this series are formed by Laplace transformations using
the conjugate pairs of Eq. (2.5). For U the equilibrium condition is formulated as follows:
at constant values of entropy, volume, and amounts of the components, equilibrium is
characterized by a minimum of the internal energy. Because the sign of this series of
functions is defined to be opposite to that of S, VY, or ®, these state functions have a
minimum at the equilibrium state. The state variables which have to be kept constant in
searching for the minimum are called characteristic state variables. They are given in the
last column of Table 2.1.

A state function in which all the characteristic variables are intensive variables must
always be zero. It is called the Gibbs—Duhem equation. At least one extensive variable
is necessary in order for us to be able to distinguish the “system” from its surroundings
or, in other words, to define the size of the system.

 

===========
12

2.1.7

Basis

Table 2.1 State functions having an extremum at equilibrium, if the characteristic state variables
are kept constant

 

 

 

 

  

 

Name Symbol or definition Characteristic state variables
Entropy U v N,
Massieu’s function S—U/T 1/T v N,
Planck’s function ®=S-U/T—p-V/T 1/T p/T N,
Internal energy U Ss V N,
Enthalpy H=U+p-V Ss —p N,
Helmholtz free energy F=U-T-S T v N,
Gibbs energy G=U+p-V-T-S T =p N,
Grand potential —p:-V=U-T-S—Y\p;-N, T Vv By;
Gibbs—Duhem equation O0=Utp-V-T-S- 1, N, T P H,

 

 

 

The most commonly used of these functions is the Gibbs energy, G, and, using it,
the equilibrium conditions are explicitly specified: in an isothermal isobaric system with
constant amounts of all components, the equilibrium is reached when the Gibbs energy
reaches its minimal value.

 

The function enthalpy, H, is often used in evaluating calorimetric measurements
because its change under isobaric conditions is, with few exceptions, equal to the heat
received, AQ, if this change is performed in a reversible way. Thus, for isobaric changes
of state Eq. (2.4) results in

ce 2 (=) p =constant @7)

state 1 T

 

Functions of state

In the preceding section several functions were mentioned. The values of all these func-
tions are defined if the “state” of a system is defined. Therefore they are called state
functions or state variables. There are two classes of state variables, the “extensive” ones,
the values of which are proportional to the size of the system, and the “intensive” ones,
which at equilibrium have the same value everywhere inside a system. Extensive state
variables include the volume, V, the number of moles, N, the number of moles of com-
ponent i, N;, the internal energy, U, the entropy, S, the Gibbs energy, G, and Planck’s
function, &. Some intensive state variables are the pressure, p, the chemical potential of
component i, j4;, the temperature, 7, and the variable ,/T.

Extensive variables depend on the size of a system; they must be distinguished from
the “integral molar” functions, which are examples of a more general class of functions,
namely the “quotients of extensive variables.” These are independent of the size of the
system, but, in contrast to the intensive variables, have different values in different phases
of the same equilibrium. Examples of this type of state variables or state functions are
the molar volume, V/N, the molar Gibbs energy, G/N, the mole fractions x, = N;,/N, the
molar entropy, S/N, and the Gibbs energy per volume, G/V. The symbol G initially is
reserved for the extensive variable “Gibbs energy of the system” (measured in joules, J).

   

===========
2.1 Thermodynamics 13

In the literature, however, very often it is used instead of G/N or G,, for the “integral
molar Gibbs energy,” which is a quotient of extensive variables and is measured in J mol”.

Besides the “integral molar” quantities Z/N, there are “partial molar” quantities defined
as dZ/AN,, where Z represents any extensive function of state and the partial derivative
is taken at constant values of the other characteristic variables. The partial Gibbs energy
thus defined as the partial derivative of the total Gibbs energy with respect to the
amount of component i, (9G/AN,)y, 7.p: is identical to the chemical potential 4, which
is the intensive state variable conjugate to the amount of component i. 4; can also be
obtained as the partial derivative of the total enthalpy H with respect to the amount
of component i, (0H/AN,)y,s.»» but taken at constant entropy S, p, and Nj (j # i).
This, however, is less interesting, because it is difficult to perform an experiment at
constant S, p, and N;.

Gibbs’ phase rule

The number of independent state variables in a system determines the maximum number
of phases that can be stable simultaneously. Gibbs was the first to formulate this and it
is known as Gibbs’ phase rule:

f=ct2-p (2.8)

where f is the degree of freedom, c is the number of components, and p is the number
of stable phases. The number 2 represents the state variables T and p, since they appear
as state variables in all thermodynamic systems. If there are types of work other than pV
work, for example electric or magnetic work, there are additional state variables and the
degree of freedom increases by one for each additional type of work.

If either T or p is fixed, the 2 is reduced to 1. If both T and p are fixed, the 2 is
reduced to zero. Thus, in a system with one component at fixed T and p, just a single
stable phase can exist. If T or p is variable, one or two stable phases can exist, and if
there are two phases stable the degree of freedom is zero, i.e., this can occur only at a
single value of T or p. If both T and p are variable in a single-component system, then at
most three phases can be stable and this can happen only at a specific value of each of T
and p, and thus is called an invariant equilibrium. For example, the triple point of H,O,
at which ice, water, and vapor are stable simultaneously, is an invariant equilibrium. If
there are two phases stable in a unary system, the degree of freedom is | and it is called
a monovariant equilibrium. Here T can be expressed as a function of p or vice versa,
represented as a one-dimensional curve in a diagram. The T—p diagram for pure Fe is
shown in Fig. 2.6(a) later.

Most of the diagrams of binary or higher-order systems discussed below are drawn
for a fixed value of pressure and thus the maximum number of stable phases is three
in a binary system, four in a ternary system, etc. In an isothermal section of a ternary
system, i.e., at constant pressure and temperature, the maximum number of phases is
again three. In a phase diagram with potentials (intensive state variables) as axes the
degree of freedom defines the number of conditions that can be changed simultaneously

 

===========
14

Basis

(at least by a small amount). Thus, for invariant equilibria no condition can be changed,
for monovariant equilibria one condition can be changed. In a binary system at fixed
pressure the degree of freedom is two only in single-phase regions. In a binary diagram
with a potential plotted versus temperature single-phase regions appear as areas and two-
phase regions as lines, see Fig. 2.6(b) later. In a composition-temperature diagram the
two-phase regions also appear as areas, but the degree of freedom is only one there, as
shown in Fig. 2.6(c). This reflects the fact that phase compositions but not phase amounts
are counted as variables in Gibbs’ phase rule.

The degree of freedom is an important quantity when determining the number of
conditions necessary to define the equilibrium, as will be discussed in section 2.3.2.

Statistical thermodynamics

In statistical thermodynamics the rules of phenomenological thermodynamics are
explained as resulting from the mechanics of all the atoms or molecules present in matter.
The main topic not included in mechanics itself is the statistical explanation of the entropy.
The entropy was explained by Boltzmann as being given by

 

S=k-In(w) (2.9)

where k = R/N, is Boltzmann’s constant and W is the number of different microscopic
states leading to the same macroscopic state. The assumptions necessary in order to
enumerate W were more clearly specified by quantum mechanics.

Statistical thermodynamics is the physical background of modeling expressions to
describe the Gibbs energy of a phase. The energy terms of the models are usually defined
by energies of formation of molecules or building units of crystal lattices. The entropy
terms are divided into vibrational terms, which are treated similarly to the energy terms,
and entropies of mixing.

Statistical treatment of vibrational entropy has been used successfully for two topics,
the calculation of the entropy of molecules in the gas phase, where the possible states
of rotation, vibration, and excitation can be related to spectroscopical experimental data,
and to low-temperature heat capacities of solids. The latter are normally not explicitly
used in the assessments described here, but appear in integrated form as entropies at the
“standard temperature” (298.15 K).

The entropy of mixing in many of the models in chapter 5 is derived from the following
question: what is the increase in entropy due to Boltzmann’s law, if two or more kinds of
different atoms are randomly mixed at N fixed places? Let N, and N, be the numbers of
A and B species randomly mixed at N = N, + Ng places. Then the number W of possible
different configurations is

N!

— 2
Nal Ng! (2.10)

===========
2.1.10

2.1 Thermodynamics 15

After using Stirling’s formula In(N!) © N- In(N) —N, neglecting —N for large N,
identifying N,/N and Ng/N with the mole fractions x, and xg and taking Avogadro’s
number for N, kN = R, it follows that

ke In(W) © k-[N- In(N) — Ny - In(Ng) — Ng In(Ng)] = —R [xq + neq) +25 In(x)]
(2.11)

This formula is used extensively in chapter 5. Since chapter 5 deals with applied
statistical thermodynamics, no further details are mentioned here. For a better understand-
ing of other features of statistical thermodynamics used in the modeling, textbooks on
statistical thermodynamics may be consulted.

Important thermodynamic relations

Only very simple thermodynamics is needed in order to describe the models. Since most
thermodynamic data are measured at known temperature, pressure, and composition,
it is convenient to choose the Gibbs energy, denoted G, as the basic modeling func-
tion. If the Gibbs energy is known, one may derive other quantities from this in the
following way:

 

 

Gibbs energy G=G(T, p,N,)
entropy (“)
aT),
0G
enthalpy H=G+TS=G-T =)
oF ),,»,
dG
volume v=(2
Op Jr,
chemical potential of component i ) (2.12)
Tigi
heat capacit! #6
capacity ?),.
PN
. &G
thermal expansion —
ap aT ),
1/(&G
isothermal compressibility c=--(“2
V\ AP? Jr,
bulk modulus B=1/«

All of the above quantities are valid for all thermodynamic systems. The partial
derivatives with respect to the characteristic variables of G are taken at constant values of
all the other characteristic variables. In solutions one may additionally define the partial
Gibbs energy for component i:

6=(4) G#) 2.13)

 

ON;

===========
16

Basis

In solution modeling we will use the Gibbs energy per mole of formula units,
Gy =G/N (2.14)

To use the above relations for molar functions, the derivatives are taken from the molar
Gibbs energy G,, at constant values of the mole fractions x; = N,/N and constant total
amount N = | mol.

In modeling the thermodynamic properties of a system, one must model each phase
in the system separately. The properties of the system at equilibrium are then functions
of the properties of the individual phases, if surface effects can be neglected.

Since many models yield expressions for the molar Gibbs energy as a function of mole
fractions, it is useful to transform Eq. (2.13) into a function of these quantities:

Fa

The molar Gibbs energy of a phase is often formulated not as a function of the mole
fractions x;, but rather, for example, as a function of the constituent fractions y,. In
this case derivatives with respect to temperature used in the above relations must be

calculated as
8Gu\ (Gm IGm dy; .
(GP), Ge), 2G), Gar), #29 9
PX psy TN OG J repre Poe

This equation means that the entropy and heat capacity have a contribution from the
speciation of the phase; see Fig. 9.8(b) later.
The second derivative of the Gibbs energy with respect to mole fractions is

 

Z ) k#i, 1A) (2.15)

T.p.xy

 

 

 

 

  

(k#i, k#D (2.17)

 

The second derivatives are used for the thermodynamic factor in diffusion calculations
and they are also used to calculate the stability function. A phase is stable against
fluctuations in its compositions if det|Q| > 0. In some systems the stability function
changes sign and the locus of det|Q| = 0 is called the spinodal. If the phase composition
is inside this spinodal, i.e., det|Q| <0, it can lower its Gibbs energy spontaneously by
decomposing into two phases with the same structure but different compositions across a
miscibility gap. A “composition-set number” is commonly used as a suffix, e.g., bec#2,
to a phase that can be stable with two different compositions at the same equilibrium. In
Figs. 2.1(a)-(c) the Gibbs energy, chemical potential, and stability function as functions
of the mole fraction of Cr are shown for the miscibility gap in the Cr—Fe system at 600 K,
using data from Andersson and Sundman (1987). The phase diagram for Cr—Fe is shown
in Fig. 5.4(a) later.

 

 

 

===========
2.2

2.2.1

2.2 Crystallography

 

Gibbs energy (kJ mot")
=

 

 

 

0 02 04 06 08 1.0
Mole fraction Cr

(a)

 

s

 

Q
hoo

 

eo bk

 

Chemical potential of Cr (kJ mol~')

4
3

0 02 04 06 08 1.0
Mole fraction Cr

(b)

 

Stability function (kJ mol)

 

 

 

02 04 06 08 1.0
Mole fraction Cr

(c)

A?

17

The Gibbs-energy curve for the bec phase in the
Cr-Fe system at 600K. The stable equilibrium
for compositions between the A symbols (at the
common tangent) consists of two bcc phases, one
with mainly Fe and the other with mainly Cr.
The spinodal points where the stability function
is zero are marked with 0 symbols on the verti-
cal dashed lines. For compositions between the
dashed lines, the bec phase may decompose spin-
odally, i.e. without nucleation, to the two equi-
librium compositions.

The chemical potential of Cr for the Gibbs-
The equilibrium composi-
tions are marked with A symbols and have the

energy curve in (a).

same chemical potential for both compositions.
The spinodal compositions are indicated by the
dashed lines and coincide with the maxima and
minima of the chemical-potential curve.

The stability function det|Q| for the Gibbs-

energy curve in (a). This curve pe through

 

zero at the spinodal compositions, which are in-
dicated by the dashed lines. The second deriva-
tives of the Gibbs energy are also the “thermo-
dynamic factor” in the diffusion coefficient. The
strong cusp in the stability function originates

 

  

from the ferromagnetic transition.

Figure 2.1. The Gibbs-energy curve for the bec phase in Cr-Fe at 600 K and its first and second
derivatives with respect to composition.

Crystallography

Connection with thermodynamics

The modeling of thermodynamic functions of solid phases must be done in a manner
closely related to the crystal structure, because thermodynamic modeling is the application

===========
18

2.2.2

Basis

of statistical thermodynamics and the crystal structure is one of the bases which must be
considered in statistical treatment of solid phases. In particular, the sublattices defined in
the compound-energy formalism in section 5.5.1 have to be related to crystallographic
sublattices. The occupation of crystallographic positions by constituents defined in this
formalism can have some physical reality only if it has crystallographic reality.

The terminology of crystallography, insofar as it is useful for the modeling of thermo-
dynamic functions, shall be summarized here. It is used in section 6.2.5.5 and chapter 9.
For a deeper review of crystallography, the comprehensive treatment by Ferro and Saccone
(1996) is recommended.

Crystal symmetry

In crystalline solids the atoms are arranged in a “lattice,” which exhibits the same pattern
of atoms periodically in three dimensions. Three nonplanar vectors selected in accord
with the spatial periodicity define the “unit cell.” Since sums and differences of these
vectors are also periods of the lattice, the unit cell is not uniquely defined. The smallest
possible unit cell is called the “primitive unit cell.”

The primitive unit cell is not uniquely defined either, since a parallelepiped with the
vectors (@+5), b, and @ has the same volume as a parallelepiped with the vectors @,
b, and ¢. The commonly used unit cell is selected according to symmetry. The periodic
lattice usually contains a periodic set of “symmetry elements” (rotation axes, screw axes,
mirror planes, glide mirror planes, centers of symmetry).

The number of possible combinations of symmetry elements in a periodic lattice is
limited to 230 different “space groups.” The space groups are ordered according to the
“erystal systems,” which are defined in terms of the “highest” symmetry element. Also
the coordinate system of the unit cell is chosen according to the crystal system (Table 2.2).

The coordinates given in Table 2.2 do not always allow one to describe a prim-
itive unit cell. In the cubic coordinate system, for example, the vectors (@+5)/2,
(@+¢)/2, and (b+0)/2 may define a primitive unit cell with one quarter of the vol-
ume of the unit cell with three perpendicular equal vectors a, b, and @. This case is
called “face-centered cubic” (fcc). After these differences, the 14 “Bravais lattices”
are distinguished: primitive cubic, body-centered cubic (bec), face-centered cubic (fcc),
primitive tetragonal, body-centered tetragonal (bet), primitive hexagonal, rhombohedral,
primitive orthorhombic, body-centered orthorhombic, one-face-centered orthorhombic,
all-faces-centered orthorhombic, primitive monoclinic, face-centered monoclinic, and
(primitive) triclinic.

The position of an atom inside the unit cell is given by three parameters, x, y, and
z, giving fractions of the unit cell parameters a, b, and c, respectively. The symmetry
elements of the space group for any position x, y,z produce images at several other
positions, called “equipoints.” For special positions, for example on a mirror plane or on a
rotation axis, several of the equipoints coincide. These special positions are distinguished
by the Wyckoff notation. The coordinates of all equivalent general and special positions
of all space groups are given in the International Tables for X-Ray Crystallography
(Henry and Lonsdale, 1965) or can be obtained from the website of the International

 

===========
2.2 Crystallography 19

Table 2.2. Highest symmetry elements and coordinate systems for the crystal systems

 

 

 

Crystal system Symmetry element Coordinate system
Cubic 4- and 3-fold axes Three perpendicular equal axes
Tetragonal One 4-fold axis Three perpendicular axes, two equal
Hexagonal One 3- or 6-fold axis Two equal axes at 120° and

a third one perpendicular to them
Orthorhombic Three perpendicular 2-fold axes Three unequal perpendicular axes
Monoclinic One 2-fold axis Two oblique unequal axes and

one perpendicular to them
Triclinic No symmetry axis Three unequal oblique axes

 

 

Table 2.3. Example of a space group description, (C 2/m 2/c 2,/a), Cmca, D'8

 

 

 

  

Number Wyckoff Point
of sites notation symmetry Equivalent positions 00.0; 440+
16 (g) 1 XYZ IT
XYZ XYZ
8 / m O.y,z; 0, 9,25
8 (e) 2 PME ET
8 (d) 2 0,0; 3,0, 0: Ly
8 ©) I pp PPO Pah
4 (b) 2/m $,0,0; 4.4.5
4 (a) 2/m 0,0,0; 0, 4,4

 

 

Union of Crystallography (http://www.iucr.org). Another useful website is that of the
Bilbao crystallographic server (http://www.cryst.ehu.es).

In Table 2.3, as an example, all the symmetry elements and equipoints of space group
Cmca, D3}, with their Wyckoff notations are given. x is used as an abbreviation of 1 — x.
There are three different notations for the same space group: the “full Herrmann—Mauguin
notation,” C 2/m 2/c 2,/a, shows most of the symmetry elements: C-centered Bravais
lattice, two-fold axes (2) in three directions, one of them a screw axis (2,), mirror planes
(m) and glide planes (c, a) with glide vectors ¢/2 and G/2 perpendicular to the three axes,
respectively. The “abbreviated Herrmann—Mauguin notation,” Cmca, shows all symmetry
elements necessary to identify the space group. The Schénflies symbol, D3$, is based on
the macroscopic symmetry or “point symmetry,” D,,, with the counter “18.” In the “point
symmetry” mirror planes are not distinguished from glide planes, and screw axes and
rotation axes are treated as equivalent, i.e. only the macroscopic symmetry is taken into
account, neglecting details on the microscopic scale of atomic distances.

The symmetry elements in Henry and Lonsdale (1965) are given by figures and in
Table 2.4 all these symmetry elements are tabulated for the space group Cmca.

 

===========
20

2.2.3
2.2.3.1

Basis

Table 2.4 Symmetry elements in space group Cmca, D's

 

 

 

  

 

 

Bravais lattice Orthorhombic, C-centered

Symmetry-center 000 440 404 of4 442 004 Of0 400
atx yes g9 930 953 Gg; G33 473 730 490
Two-fold rotational axis, yz= 00 40 of 33

Mirror plane, x = 0 +

Glide plane, b/2. t 3

Two-fold rotational axis, xz= 14 13 31 33

Glide plane, 2/2, } 3

Glide plane, (@+2)/2, y= 0 +

Two-fold screw axis, x y to 3 th 3s of OF) GE 3
Glide plane, a/2, <= t 3

Glide plane, 6/2, z= ; 3

 

 

Crystal structures
Definition

A “crystal structure” is described by giving the space group, the lattice parameters
(lengths of axes of the unit cell and angles between them), the number of constituents
per unit cell, the coordinates of one site of each set of equivalent positions, and the type
of constituent occupying each such site. An example is given in Table 2.5.

The crystal structures form families of (more or less closely) related structures. The
main argument of relationship is similarity of the geometry of the coordination of all the
atoms by other (like and unlike) atoms. For binary metallic phases a good classification
is given in Schubert (1964). A more recent review of crystal-structure classification is
the series of three papers by Daams et al. (1992) and Daams and Villars (1993, 1994).
It has to be mentioned, however, that the symmetry (space group, Bravais lattice, etc.)
does not show these relationships. It may be different for closely related structures and
identical for very different structures.

There exists computer software that can visualize the structures and make understand-
ing of the crystal structure and its use for thermodynamic modeling much easier.

Table 2.5 An example of a crystal-structure description

 

 

PdSn,-type (Schubert ef al. 1959) Pearson symbol: 0C32
Space group: Cmea (equivalent to Bbam)
Lattice parameters: a=17l7pm, b=646pm, c=649pm
8 Pd in 8(d) xyz=0.084 0 0
8 Sn in 8(f) 0.17 0.33
16 Sn in 16(g) 0.168 0.33 0.17

 

 

 

===========
2.2.3.2

2.2.3.3

2.2 Crystallography 21

Nomenclature of crystal structures

Several nomenclature systems for the identification of crystal structures are in use.
The “prototype” is the name of the phase for which this crystal structure was
first determined. The “Strukturbericht” notation gave letters and counters to crystal
structures in the sequence in which they were classified. This classification stopped
around 1950 and thus this nomenclature does not cover all the crystal structures
determined later.

The “Pearson symbol” is a short description of the structure, denoting the Bravais
lattice by two letters (c, t, h, 0, m, a for cubic, tetragonal, hexagonal, orthorhombic, mono-
clinic or triclinic; P, I, F, C, R for primitive, body-centered, face-centered, C-centered or
rhombohedral) and the number of atoms in the unit cell. Since these two specifications
may be the same for different crystal structures, this nomenclature is not unique, but
reflects explicitly the most important details of the crystal structure.

Mineral names very often are uniquely connected with a crystal structure and used
as a name for this structure type, like “spinel.”

In some thermodynamic databases the phase names used for several important crystal
structures do not belong to any of the above nomenclature systems. Some of these
names are ambiguous. The names fec and bee were initially designated for Bravais
lattices (face-centered cubic and body-centered cubic), but they are very commonly used
as names for the crystal structures denoted by prototype, Strukturbericht, and Pearson
symbols as Cu-type, Al, cF4, and W-type, A2, cI2, respectively. Even derivatives of
these structures are sometimes denoted by these two names, although they no longer have
the corresponding Bravais lattice. For example “ordered bec” is used for the CsCl-type
(B2, cP2) and FeAl,-type (cF16) structures having cubic primitive or face-centered cubic
Bravais lattices, respectively; “ordered fec” is in use for the CuAu-type (LI, tP2) and
Cu,;Au-type (L1,, cP4) structures having tetragonal or cubic primitive Bravais lattices
respectively.

The nomenclature systems are compared for a few important crystal structures in
Table 2.6. A more detailed table is given in Westbrook and Fleischer (1995).

Sublattice modeling

The crystal structure of a phase is very important for modeling its Gibbs energy by statis-
tical thermodynamics, for example in the compound energy formalism (see section 5.5.1).
All atoms in equivalent positions have the same coordination of neighboring atom:
Therefore each set of equivalent positions (sites belonging to the same Wyckoff po
tion) may be treated as a “sublattice.” This means that, if one of these atoms can
be substituted by another one, the whole set of equivalent positions can be randomly
substituted. To simplify the thermodynamic modeling, several sets of equivalent posi-
tions with similar coordination may be combined and treated as a single sublattice. The
contrary, however, namely treating atoms of the same set of equivalent positions differ-
ently in the compound energy formalism, is usually not allowed. The chemical ordering,
to be described in section 2.2.3.4, does not contradict this rule,

 

    

 

ince in the ordered

 

===========
22

2.2.3.4

Basis

Table 2.6 Examples for the nomenclature of crystal structures

 

 

 

Prototype Struktur- Pearson Mineral Other

bericht symbol names names
Cu Al cF4 fec (austenite)
Ww A2 cl2 bee (ferrite)
Mg A3 hP2 hep
NaCl BL cF8 Halite,

Periclase (MgO)

CsCl B2 cP2 Ordered bee
Cu,Au LI, cP4 Ordered fee
CuAu Lly 1P2 Ordered fee
Ni,Sn D0j5 hPs Ordered hep
CaF, cl cF12 Fluorite
MgCu, cis cF24 (Cubic) Laves phase
MgZn, cl4 P12 (Hexagonal) Laves phase
MgNi, C36 P24 Laves phase
Diamond A4 cF8 Diamond

 

 

structure the symmetry is diminished, splitting the set of equivalent positions into dif-
ferent ones having also different Wyckoff notations in the space group of the ordered
structure. Inside these Wyckoff positions the substitution has to be treated as identical
for all sites.

There is only one exception to this rule: if several atoms of the set belong to a molecule,
substituting one of them changes the molecule and may prohibit the substitution of the
remaining atoms. For example, if the four O atoms of a SO} ion in a sulfate crystal
structure are on equivalent positions, substituting one of them by S gives a thiosulfate
ion SO;S?-. Random substitution of the O atoms by S atoms would yield ions with
two O atoms substituted, S(S,O,)°~, which do not exist. To describe a solid solution
of sulfate with thiosulfate in the compound energy method, the positions of the whole
anions SO} and S(SO;)*~ should be treated as single positions forming one sublattice.
