Repository: wallytutor/WallyToolbox.jl

# Reading

Provides reference text exported from PDF files. The engine uses a combination of [tesseract](https://github.com/tesseract-ocr/tesseract) and [PyPDF2](https://github.com/mstamy2/PyPDF2) to perform the data extraction. Nonetheless, human curation of extracted texts is still required if readability is a requirement. If quality of automated extractions is often poor for a specific language, you might want to search the web how to *train tesseract*, that topic is not covered here.

# Uncomment if all/more languages are required.

File: docs/src/Calphad/2007_Lukas/Chapter05.md (part 1 of 5)
Models for the Gibbs energy

In this chapter a number of models for the thermodynamic properties of various phases
will be described. The integral Gibbs energy will be used as the modeled thermodynamic
property. The reason to model the Gibbs energy rather than any other thermodynamic
function is that most experiments are done at constant temperature and pressure. From the
Gibbs energy all other important quantities can be obtained according to Eqs. (2.12). Using
the Gibbs energy means that the modeling is limited to a “mean-field” approximation.
Thermodynamic calculations using “Monte Carlo” methods or “molecular dynamics”
are outside the scope of this presentation, but these techniques can provide important
information about the type of mean-field model to be selected.

A phase may sometimes have a particular physical or chemical feature that requires
a special model in order for it to be described accurately. It is not uncommon that the
mathematical expression for such a model may be identical to the expression derived to
describe another physical feature. That simply means that the mathematical expression
is more general than the physical model. Whenever such a generalized expression can
be obtained, it will be called a formalism. A general formalism should be able to handle
cases when various constituents added to a phase behave differently, for example some
may dissolve interstitially or cause chemical ordering. Most of the models used in this
book are special cases of the compound-energy formalism (CEF). The physical meanings
of the CEF parameters in various models differ and this will be discussed in detail.

The models for the phases in a thermodynamic system can be selected independently,
except for the case when two phases are members of a structure family. Phases with
chemical ordering form structure families and they may be modeled with the same Gibbs
energy function, but usually only rather simple structural relations can be described with
a single Gibbs energy function, for example A2/B2 and A1/L1,.

The Gibbs energy for a phase can be attributed to two main factors, the bonding
between the constituents and their configuration. The configurational part always enhances
the mixing of unlike atoms. The bond energy between two unlike atoms may be either
more negative than the bond energy between two equal atoms (creating a tendency for
compound formation or ordering) or more positive (creating a tendency for there to be a
miscibility gap).

The selection of the model for a phase must be based on the physical and chemical
properties of the phase, for example crystallography, type of bonding, order—disorder

79

===========
80

5.1

Models for the Gibbs energy

transitions, and magnetic properties. Most of the models for crystalline phases described
here will take into account the crystal structure of the phases by dividing it into sublattices
characterized by different crystallographic symmetries and numbers of nearest neighbors.
Sometimes a sublattice has just a single constituent, but usually several constituents can
enter a sublattice. By selecting one constituent in each sublattice, one has a stoichiometric
compound with fixed composition. The Gibbs energy of formation of that compound
contains the most important part of the bond energies. In the simplest case the compound
can be a pure element if the phase has a single set of sites and the elements as constituents.
Any solution phase has at least two such compounds and they are then called the “end
members” of the solution phase. The end members define the limit of solubility, but the
model may have end members with a composition inside the composition range of the
phase. Examples of this are a gas phase with molecules such that each molecule is an
end member and an ordered phase in which some end members represent the possible
ordered states. See also section 5.2.3.

In order to describe the measured phase equilibria and the thermodynamic properties
of a system, it is necessary to adjust a number of parameters in the Gibbs-energy model
of the phases. The aim of this book is to teach the reader how to make a good choice of
models and obtain the best possible set of model parameters that describe the experimen-
tal information and are useful for extrapolations to multicomponent systems. The term
parameter will be used for a quantity that is part of a model, like excess parameter.
Some parameters can be a function of temperature, pressure, or even composition, and
thus can be split into several other parameters. Each parameter may consist of several
coefficients and a coefficient is always just a single numerical value. In the PARROT
software, see section 7.3, the term variable is used with the same meaning as coefficient.

The selection of models described here has been based on those currently implemented
in either of the two software packages that are described in more detail in this book. New
models are continuously being developed and added to the software, so a future user can
expect to have an even larger choice of models than that described here.

 

 

The general form of the Gibbs-energy model

The total Gibbs energy of a phase @ is expressed as

Gh agi pomsg? — rims’ 4 EG (5.1)

The superscript @ denoting the phase will normally be omitted in the rest of this chapter
since all expressions are valid for a particular phase. The pre-superscript “srf” stands for
“surface of reference” and represents the Gibbs energy of an unreacted mixture of the
constituents of the phase. Not included in this is the quantity "™*G,, which represents the
contribution to the Gibbs energy due to a physical model such as magnetic transitions, as
described in section 5.4. These models may be composition-dependent through particular
physical quantities like the Curie temperature and the Bohr magneton number.

The pre-superscript “cnf” stands for the configurational entropy of the phase and is
based on the number of possible arrangements of the constituents in the phase given

 

 

===========
5.2

5.2.1

5.2 Phases with fixed composition 81

by Eq. (2.9). This can easily be extended to include random arrangements on several
sublattices. More elaborate methods to predict the entropy of configuration, like the
cluster-variation method (CVM), can be derived for specific crystalline structures and
will be discussed in section 5.7.2.2.

The term with pre-superscript “E” stands for the excess Gibbs energy and describes the
remaining part of the real Gibbs energy of the phase when the first three terms have been
subtracted from the real Gibbs energy. This partitioning means that there is no attempt
to model the physical origins of the Gibbs energy, except those included in ™"SG,,. The
terms “'G,,, and G,, will thus include configurational as well as vibrational, electronic,
and other contributions.

In this chapter a number of models for the various parts will be described. The temper-
ature and pressure dependences of the Gibbs energy for a phase with fixed composition
will be described first. Then the magnetic model will be described as an example of a
physical property that is modeled separately. The reason for a separate description of this
contribution to the Gibbs energy is that the magnetic properties of the phase depend on
the critical temperature for magnetic ordering and the Bohr magneton number, and the
composition dependences of these quantities must be described separately. The descrip-
tion of the models for composition dependence will start with the simplest cases and
gradually introduce more complex features of real phases.

Phases with fixed composition

A phase with fixed composition can be a pure element, a stoichiometric compound, or a
solution phase whose composition is kept constant externally. The Gibbs energy of such
a phase can depend on temperature and pressure only. An important class of such phases
is constituted by the “end members” of solutions, a term introduced at the beginning of
this chapter.

Temperature dependence

Except for the ferromagnetic transition, described in section 5.4.2, the temperature depen-
dence of the molar Gibbs energy, G,,, of a stable end member of a phase 6 is often
described by a power series in temperature like

GE =D dH = ay ta,Tt+a,Tin(T)+a,0? +a,T'+aP+-, T,<T<T, (5.2)

where b; is the stoichiometric factor of element i in @ and >; b;HS®® represents the sum of
the enthalpies of the elements in their reference states, usually the stable state at 298.15 K
and 1 bar, denoted SER. This term is needed because there is no absolute value of the
enthalpy of a system and one must select some reference state. Such a power series can
be valid for a limited temperature region only, here delimited by 7, and 7.

===========
82 Models for the Gibbs energy

The coefficients in Eq. (5.2) expressing the temperature dependence of the end-member
parameter cannot be related directly to any other thermodynamic quantity, but, using the
relations in Eqs. (2.12), one obtains.

@ SER _ 2 1 3
i = a — aT —as a 5 3
Hi -S bx: dy — aT —a3T* +2a,T! —2asT*+-- (5.3)
$8 = —a,—a,(1+In(T)) —2a,7 +a,T? —3asT? ++ (5.4)
Co = —a) —2a;T —2a,T~ —6asT?- ++ 5.5)
? 2 m

From the expression for the heat capacity, C,, it can be seen that the coefficient
for the T In(7) term in Eq. (5.2) originates from the temperature-independent heat-
capacity coefficient. These quantities for pure Cu, from Dinsdale (1991), are plotted in
Fig. 5.1.

The expression above is suitable for expressing the Gibbs energy for a limited temper-
ature range and above the Debye temperature. If the coefficients are fitted to experimental
data and the expression is then used far outside the known temperature range, or down to
OK, severe problems with using this power series will occur. Thus there is an interest in
developing and using temperature-dependent models based on the physical properties of
the phase, namely lattice vibrations, thermal vacancies etc. At present, however, physical
models are rarely used for modeling the heat capacity except for a model for ferromag-
netic transitions described below. The lower temperature limit is usually 298.15 K, which
is sufficiently low to allow calculations of the equilibrium in most heterogeneous sys-
tems that require diffusion in order to reach the equilibrium state. At lower temperatures
diffusion is usually not possible and thus there is little practical interest in extending the
model to lower temperatures.

 

 

 

 

 

 

 

 

32 . 1 . 50 L . i
314 ae
ye o4 L
& 2904 L
E é
3 28
2 z2 -s04 G L
S 274 >
3 2
5 -Ts
g 26 4 5
3 25] -100 4 L
24 4
23 T T 1 — 150 T T T
A 30 600 9001200 1500 YA 300 600 90012001500
Temperature (K) Temperature (k)
(a) (b)

Figure 5.1. The thermodynamic properties of pure Cu: in (a) the heat capacity and in (b) the
Gibbs energy (G), enthalpy (H) and entropy (multiplied by T and with changed sign). Note that
G is continuous at the melting point but H and S have jumps.

===========
5.2.2

§.2.2.1

5.2 Phases with fixed composition 83

Equation (5.2) may require many coefficients if the temperature range is large.
A method by which to decrease the number of coefficients is to use several temper-
ature ranges and different expressions in each. This method is also needed in order
to have backward compatibility with the time when thermodynamic data were usually
described by giving the heat of formation and entropy at 298.15 K and | bar together
with a four-coefficient heat-capacity expression. In such cases there were usually at
least two and often up to four or five temperature regions with different coefficients.
Note that it is mandatory that the first and second derivatives of the Gibbs energy
must be continuous through such a breakpoint, otherwise it would behave like a phase
transition.

Pressure dependence

The pressure-dependent properties such as volume and thermal expansivity are often
ignored in thermodynamic models. For condensed phases they are important for the
equilibrium only at very high pressures, but the molar volume can be important in phase
transformations and knowledge of it is necessary in order to obtain the volume fraction
of a phase. For the gas phase, except close to the critical point or the boiling point,
it is sufficient to describe the pressure dependence by one term, RT In(p/p ). For the
condensed phases a model suggested by Murnaghan (1944) is useful for limited pressure
ranges.

The Murnaghan pressure model

In the Murnaghan model one assumes that the bulk modulus can be expressed by a linear
pressure dependence. The following expression is used for the compressibility, «, which
is the inverse of the bulk modulus:

_— Kol)
OP TE KD

(5.6)
where K,(7) is the compressibility at zero pressure and n is a constant independent of
temperature and pressure. Experimentally n is found to be about 4 for many phases. The
thermal expansivity can usually be described as a power series in temperature and, in order
to have reasonable extrapolations from low temperatures, at which most measurements
are made, to high temperatures, one should use an expression of the form

a@=a)ta,T+a,T? +: (5.7)

and avoid higher powers than one. This model was used in an assessment of pure iron
by Fernandez Guillermet and Gustafson (1984) and Fig. 5.2(a) shows the phase diagram
for iron for varying temperatures and pressures. In Fig. 5.2(b) the pressure axis has been
changed to the molar volumes.

===========
84

5.2.2.2

 

 

 

 

 

 

 

 

Models for the Gibbs energy
2500 2500
liquid liquid
2000 +
2000 4 r l
< hee < foc Bee
@ fec 2 15004 b
® 15004 r
5 5
& 2 1000 4 F
5 5
e e hep
1000 4 500 | bee L
bee hep
500 °
A © 5 10 15 20 25 30 35 40 45 50 A 5 60 6 70 75 80
Pressure (GPa) Molar volume (1077 m3)
(a) (b)

Figure 5.2. Two variants of the phase diagram for pure Fe: (a) the p—T phase diagram and
(b) the volume-temperature phase diagram. In (b) there is a gap in the fec/bec curves at high
volume because the pressure is below zero there.

For solution-phase modeling the Murnaghan model must be integrated into a Gibbs
energy and the expression is

Gu (T, P) = G(T, p = 0) + [Unk (T)p)/"— 1] (5.8)

 

For high pressure, such as at the center of the Earth, the Murnaghan model is not
sufficient and one must use higher-order terms. In most high-pressure models the volume
is then used as independent variable, but in such a case it is no longer a model for the
Gibbs energy.

A new pressure model

A new pressure-dependent model was proposed by Lu er al. (2005) because the compo-
sition dependences of the parameters in the Murnaghan model, Vj, a, Ko, and n, make it
very cumbersome to handle when calculating partial Gibbs energies. This model is based
on the empirical relation proposed by Grover et al. (1973):

Vr. p) = WT) ~«(ryn( 0) 69)
K«(T, p)

where V,(7) and K)(7) are the volume and compressibility at zero pressure and c(T) is

an adjustable function. This can be integrated to give a surprisingly simple Gibbs-energy

expression:

Gu (T, p) = G(T, p = 0) + AO [eo Ee) 1] (5.10)

===========
5.2.3

5.2 Phases with fixed composition 85

The expression for the volume as a function of temperature and pressure is more
complicated and involves the exponential integral, Ei, defined as

(5.11)

(5.12)

 

V(T, p) = cere

(T)

where Ei! is the inverse of the exponential integral.

The advantage of this model is that one can include more easily the composition
dependences of the parameters and it is thus better suited for modeling solution phases.
Another advantage is that the model can be extended to higher pressure ranges than can
the Murnaghan model.

Metastable states, lattice stabilities, and end members

When a new component can dissolve in a compound, it forms a solution phase and the
stability range of the phase can be extended also in temperature. A consequence of this is
that the Gibbs energy of the solution phase must have a value at the endpoint representing
the compound also at temperatures outside its range of stability. Thus experimental data
are not always enough to fit coefficients in the temperature models even for compounds.
An example of such extrapolation is shown in Fig. 5.3, where the heat capacity and Gibbs
energy of various forms of pure iron (Fernandez Guillermet and Gustafson 1984) have
been extrapolated from 298.15 to 2000 K.

In other cases the Gibbs energies of compounds that are never stable are needed. These
may be inaccessible to measurement, but it may be possible to predict properties of such a

 

 

 

 

 

 

 

 

 

 

60 L n L L 10 L L L L
554 F 84 hep, b
v 505 bee L L
L liquid g
3
@ 454 L 544 b
2 404 r B24 b
o a
¢ 354 ice r 5 07 a r
8
3 3
3 304 L 6-24 liquid L
25 4 b 44 b
20 T T T 1 T T T T
A oO 500 1000 1500 2000 2500 A 500 1000 1500 2000 2500
Temperature (K) Temperature (Kk)
(a) (b)

Figure 5.3 Thermodynamic data for pure Fe. (a) The heat capacities for the various phases of pure
Fe. The data are extrapolated also outside the stable range of the phases. (b) The Gibbs energies
for some other forms of pure iron relative to bec iron extrapolated over a large temperature range.

===========
86

Models for the Gibbs energy

compound by extrapolations or by ab initio calculations. With some care the results from
total-energy calculations can be used as “experiments” together with real experimental
data with the thermodynamic models described here.

Most elements have only one or two stable crystal structures, but they may have some
solubility in many different phases. When the solubility is large, it is necessary to estimate
a value of the relative stability of the metastable structure as an “end member” of the
phase. These values for pure elements are called “lattice stabilities.” Several estimates of
such unary data have been made. Those currently most used are the comprehensive SGTE
set published by Dinsdale (1991). The Ringberg meetings (Aldinger et al. 1995, 1997)
may lead to a completely new set with improved models. It is important to agree on the
values for these metastable states, even if they are very uncertain, because one cannot
change the value of the Gibbs energy of formation of a stable or metastable end-member
state without reassessing all parts of the thermodynamic database that depend on the
previous value. This problem is not so big for structures stable in some range of T and p
because their thermodynamic properties can be determined by measurements and thus
one can always refer to experimental data, but for metastable states there are estimates
that may differ by a factor of ten or more.

For compounds with no measured heat capacity it is usual to apply the Kopp—Neumann
rule (Grimvall, 1999) that the heat capacity of the compound is equal to the stoichiometric
average of the heat capacities of the pure elements in their SER. The Gibbs energy will
then be

Gh -YbG* =ay+aT (5.13)

In comparison with Eq. (5.2), there are only two coefficients that have to be determined
from experimental data because the heat capacity will be taken from the descriptions of
the pure elements. If there are special reasons, for example the coordination number for
a lattice site, one may refer an element to some phase other than the SER. The same
equation is also applied to the end members used for modeling solution phases that have
a composition within the composition range of the phase.

The main contribution to the heat capacity of a solution is due to the temperature
dependences of the “end members” of solutions. Most other model parameters used to
describe the properties of solutions are only linearly temperature-dependent; at most a
T In(T) term is used to describe a composition-dependent excess heat capacity, but any
higher power of T is discouraged except for the “end members.”

At the Ringberg meetings a new way to perform the extrapolation above and below
the liquidus temperature for the pure elements has been proposed (Agren et al. 1995); in
particular, by including the glass transition. This will not be treated further here, since it
has not yet been implemented in the software generally used for assessments.

Extrapolations of the Gibbs energy of the liquid below the melting temperature and
of the Gibbs energy for the solid phases above the melting temperature are necessary
when one considers solution phases. The SGTE group (Dinsdale 1991) has introduced
breakpoints in the Gibbs energy at the melting temperature of the liquid and the stable
solid phase. This usually works well for phase-equilibria calculations but sometimes gives

===========
5.3

5.3.1

5.3 Variables for composition dependence 87

strange results for calculated thermodynamic functions. Several other suggestions have
been made for extrapolations, but most of them can be treated with the series expression
above.

Variables for composition dependence

The Gibbs energy, G, of a phase depends on the amounts of the constituents in the phase.
For modeling the composition dependence it is more convenient to use the molar Gibbs
energy, G,,, defined in Eq. (2.14) and give the size of the system as the total amount of
components, N, which is the sum of moles of all components N;:

G=N-G, (5.14)

N=DN (5.15)

In this chapter “Gibbs energy” will be used to mean “molar Gibbs energy,” except
when clearly noted otherwise. The composition variables describing the composition

dependence of G,, are in the simplest case the mole fractions of the components, x;,,
defined as

(5.16)

 

The composition is sometimes expressed in mass fractions (often wrongly called weight
fractions) and it is defined as

w= (5.17)
where M, is the mass of component i and M = )°; M;. The mole or mass percent is the
respective fraction multiplied by 100.

For a closed system the amounts of the various components of a system are “external”
variables that can be controlled from outside the system. In each phase in the system the
components may form many different species or ions and enter as constituents various
types of sites in a crystalline phase.

The “composition” of a phase in a system at equilibrium is the amounts or fractions of
all components in the phase. This can be expressed using the mole fractions or the mass
fractions defined above.

Components other than the elements

The number of components for a system is always equal to the number of elements,
but one may prefer to use components other than the elements. For example, in an
oxide system (Ca, Mg, O) one may prefer to use (CaO, MgO, O,) as components if the
composition is entirely inside the binary system (CaO, MgO). This case will be discussed
in more detail in the section on quasibinary systems (section 6.2.4.5).

===========
88

Models for the Gibbs energy

At equilibrium the chemical potential of a component j is related to the chemical
potentials of the elements i by the reaction

By = ditt; (5.18)
j

where bj; is the stoichiometric factor of component i in constituent j and y; is the
chemical potential of constituent j.

An example of the use of this relation is if one wants to know the chemical potential
of H,O in a gas with the components H, and O,. The equation above gives

Mao = Hu, + 0-5Ho, (5.19)

This can be related to the classical “law of mass action” if one assumes that the gas is
ideal, see section 5.5.4, because then one has for each molecule

Ho, = °Go, +RT In(yo,)
My, = °Gu, +RT In(yy,) (5.20)
Huo = °Gu,o + RT In(yy,0)

where y; is the equilibrium constituent fraction of each molecule i in the gas. Inserting
Eq. (5.20) into Eq. (5.19) and rearranging the terms gives.

 

 

0.5°Go, =K= Rr in( “2 ) (5.21)

Yio

 

where K is the reaction constant for the chemical reaction HO = H, + 0.50).

The reference state for the chemical potential of H,O is not well defined unless one
compares it with the chemical potential of a gas consisting of pure H,O, j4j,,o- In that
case it can be related to the partial pressure of H,O, py,o, by -

Hijo — Bio

= — 5.22)
Pro eo( RT ) (5.22)
Another example can be taken from the use of the sublattice model introduced in
section 5.8, where, for example, carbon dissolves interstitially in fee iron, which is
modeled with two sublattices (Fe)(C, Va), where Va represents vacant interstitial sites.
The chemical potential of C cannot be obtained directly from the model, but one has the

following relations for the partial Gibbs energies of the end members for fee iron:

Gv. = Gre
GEO = Ge t+Ge (5.23)

On taking the difference between these partial Gibbs energies, one obtains for the
chemical potential of C

Me = Go = GE — GEV, (5.24)

===========
5.3.2

5.3.3

5.3 Variables for composition dependence 89

Some care should be taken when selecting components other than the elements, since
it might not be possible to define a convenient reference state for the chemical potential
or activity. As reference state one may use only a phase that can exist in pure form for
the selected component. If solely the equilibrium state is interesting, one can ignore such
problems, but one may find that the amount of the phase or the fraction of a component
of a phase may be negative if the phase has a composition outside the composition range
limited by the components defined by the user.

Internal degrees of freedom

In many cases a phase can have “internal” degrees of freedom that cannot be controlled
externally. For example, the speciation of a gas phase at equilibrium is determined by
the Gibbs energies of formation of the various gas species. A typical example is a gas
formed by the elements H and O. In this gas one may at equilibrium expect to find the
constituents H, H,, H,O, O, O,, and O;. For convenience one may also use H, and H,O
as components rather than the elements.

Sometimes a gas is formed by mixing various amounts of particular species, but, when
the equilibrium has been established, new species may have formed and the equilibrium
fractions of the initial species may be very different from the initial values. In a liquid or
crystalline solid there may also be a formation of species and ions on different types of
sites or different types of defects. These must be taken into account when modeling the
phase and the fractions of these constituents can be obtained only from an equilibrium
calculation.

 

The constituent fraction

The species that constitute the phase are called the “constituents.” For a gas with several
species the constituent fraction, y;, of each species i in the gas describes the internal
equilibrium in the gas. In a crystalline phase with several sublattices the constituent
fraction is often called the “site fraction.” The sum of the constituent fractions is unity
(on each sublattice) and the mole fractions of the components can be calculated from the
constituent fractions by using

Ll

5.25)
Dj Pid) ‘

 

where b;, are the same stoichiometric factors as in Eq. (5.18). If there are more constituents
than components one cannot obtain the constituent fractions from the mole fractions
without a minimization of the Gibbs energy of the phase.

For the gas phase the partial pressure is often used to describe its composition. For an
ideal gas, Dalton’s law can be applied and the partial pressure for a constituent i, p;, and
the constituent fraction, y,, are related by the total pressure, p, by

Pi= PY; (5.26)

===========
90

5.3.4

Models for the Gibbs energy

For phases with sublattices the constituent fractions, or site fractions, are defined as

5 oN!
Pas (5.27)

 

where N{ is the number of sites occupied by the constituent i on sublattice s and N“
is the total number of sites on sublattice s. If some sites are empty, it is convenient to
define a vacancy fraction

NO No
y= EN iy, (5.28)

NO idVa

The vacancy, denoted Va, can be treated as a real component that always has its
chemical potential equal to zero. This is a structural or constitutional vacancy, not a
thermal vacancy. It is possible to have thermal vacancies in the models, too, and the
fractions of such vacancies can be fitted by model parameters, but these vacancies will
stabilize the phase and the lattice stability parameter for the crystalline phases has to be
refitted to give the correct melting temperatures.

In this context it can be understood that it is convenient to define the molar Gibbs
energy for a crystalline phase relative to the formula unit of the phase. In particular, if the
phase is modeled with sublattices, which can be wholly or partially empty (i.e., containing
vacancies), the molar Gibbs energy is most simply expressed per mole formula unit of
the phase rather than per mole of real components.

The formula unit of a phase with sublattices is equal to the sum of the site ratios,
>, a, where the ratios a usually are the set of smallest integers giving the correct
ratio between the numbers of sites N“ on each sublattice. It is recommended to use
Cu,Mg rather than Cup ¢666667M8o.3333333 also in order to avoid rounding-off errors.

The mole fraction of the component i can be calculated from the site fractions of a
crystalline phase as

 

Ly biy\
© aD, Dj buy)?

 

 

(5.29)

where b;; has the same meaning as above. The vacancies must be excluded from the
summations.

Volume fractions of constituents

If the constituents have very different sizes, some may represent chain molecules with
thousands of atoms whereas others have maybe only a few atoms; this must be taken into
account when considering the entropy of mixing. It is common to use volume fractions in
such systems, but the volume is not a very good independent variable since it depends on
temperature. Instead the volume of a constituent should be used directly in the model and
the composition determined in terms of the constituent fraction of the species as defined
above. An example is given by the Flory—Huggins model described in section 5.9.6.

===========
5.3.5

5.4

5.4.1

5.4.2

5.4 Modeling particular physical phenomena 91

Other fraction variables

For gases partial pressures have already been mentioned above. In aqueous solutions one
frequently uses the molality as the fraction in the modeling. The molality of an aqueous
species i is the number of moles of i per kilogram of solvent and it can be directly
transformed to the constituent fraction of i.

Modeling particular physical phenomena

Several diverse physical phenomena may contribute to the thermodynamic properties of
a phase. In some cases such contributions do not depend smoothly on the composition,
but rather depend on some property that may itself vary with composition, for example
the Curie temperature for ferromagnetic transitions. It is then advantageous to model
these contributions separately even for the pure elements, and to model the composition
dependence of the Curie temperature and similar properties as separate quantities. This
introduces an “implicit” composition dependence into the Gibbs energy, which may make
the equilibrium calculations more complicated but brings the modeling closer to reality.

 

Lattice vibrations

The contribution to the Gibbs energy due to lattice vibrations above 300K is usually
close to that given by the Dulong-Petit rule, 3R7T. As already mentioned, it is not the
intention here to describe models that can be extrapolated to temperatures below 298 K,
but it may in some cases be important to describe the Debye temperature of a phase
because that is related to other properties. A possible method to apply in order to include
this was proposed at the Ringberg workshop (Chase et al. 1995). This method has still
not been implemented in most software and will not be discussed further here.

A ferromagnetic transition model

Some elements and compounds undergo second-order transitions, which can be due
to magnetic ordering or other internal changes without a change in composition. The
sification of a second-order transition is that there is a discontinuity in the second

 

derivative of the Gibbs energy at the transition whereas all first derivatives, such as entropy
and enthalpy, are continuous. A first-order transition means that there is a discontinuity in
the first derivative. At the magnetic-transition temperature the heat capacity approaches
infinity and it would be impossible to represent the heat capacity in the vicinity of the
critical point using Eq. (5.2) without using many coefficients or possibly also temperature
intervals. As an example of this, the heat capacity of pure iron was shown in Fig. 5.3(a).
In such a case it is recommended that the contribution to the Gibbs energy due to the
‘ion in bec be modeled separately. An additional reason is that the
magnetic contribution to G'* in an alloy with iron is not proportional to the fraction of
iron because the ferromagnetic transition is composition-dependent.

second-order trans

 

===========
92

Models for the Gibbs energy

Equation (5.2) can, then, be considered to be valid for a hypothetical element or
compound that does not undergo a second-order transition. For modeling a second-order
transition it is necessary to start with its contribution to the heat capacity of the system. For
the contribution to the heat capacity due to a magnetic transition the following empirical
expressions have been proposed by Inden (1981):

  

 

 

len
cir =x n( 42) rel (5.30)
ce" = KP In =) tl (531)
i aa

where the superscript fm denotes the ferromagnetic state below the Curie temperature Tc.
and pm the paramagnetic state above Tc; Tt is T/T¢ and T is the absolute temperature.
The two coefficients K are general functions for all magnetic transitions and can be
determined by integrating the heat capacities as follows:

1 «
me = f Ci (n)dr + [ CPn(x)dr (5.32)

The total magnetic contribution to the molar entropy is set equal to —R In(1 + B),
where B is the mean magnetic moment measured in Bohr magnetons. This is equivalent
to assuming that the magnetic entropy is due to the disordering of localized spins with
average magnitude equal to 8. The magnetic contribution to the Gibbs energy, ™®*G =
™s8G —T-™8S, vanishes at the Curie temperature, giving ™®H = T,-™*S. The two
contributions to ™*H below and above the Curie temperature may approximately be
attributed to the contributions of long-range order (LRO) and short-range order (SRO),
respectively. The ratio of these two contributions is introduced as an empirical constant,
p, for which Inden found the value 0.28 for cobalt and nickel (fec) and 0.4 for iron (bec).

The heat capacities cannot be integrated to give a closed expression for the Gibbs
energy unless it is expanded into a power series. Thus several simplifications of the
model have been proposed and the simplified version of this model due to Hillert and
Jarl (1978) has been used most widely. This gives

™eG., = nRTf(7)In(B +1) (5.33)

where n is the number of atoms per formula unit that have the average magnetic moment
B. The function f(7) according to the simplified model is

pet amd ee a '
A| 140p * 497\p 6 135 600 7

b/s pgs
(7,2 477 =1
(G++) Ts

 

f=

with

 

aa S18, 169201
~ 1125 " 15975\p

===========
5.4.3

5.4.4

5.4 Modeling particular physical phenomena 93

As already mentioned, p depends on the structure. In a solution phase 7, and B vary
with the composition. For maximum flexibility and simplicity, they are assumed to vary
with composition in accord with the same models as are applied to the Gibbs energy
itself, as described below. The total Gibbs energy for an element or end member with a
magnetic transition is thus

 

Gh=

 

hyp 4 Goamas (5.34)

where G8? is described by Eq. (5.2) and G&™* by Eq. (5.33). The large effect of the
ferromagnetic transition in bec Fe is clearly evident from Fig. 5.3(a). When these values
are integrated to give a Gibbs energy, one can obtain the curves in Fig. 5.3(b), which
show the value of the Gibbs energy relative to bec Fe extrapolated also into the metastable
ranges. These curves are much smoother than the heat capacities, but an effect of the

magnetic transition is the increasing stability of bec Fe at lower temperatures.

Other physical contributions to the Gibbs energy

The contributions to the Gibbs energy from other physical phenomena, such as the
electronic heat capacity, size mismatch, and short-range order, are usually not modeled
separately. The reason for this is that, although some of these contributions can be
accurately modeled from atomistic theories, the contributions to the Gibbs energy are
in most cases much smaller than other contributions that cannot be modeled accurately.
In a theoretical approach one can treat some contributions accurately but may ignore
others that are equally important. In the Calphad technique the total Gibbs energy is
modeled using experimental data on the phase diagram and thermodynamics to fine-tune
the models to reality.

The composition dependence of physical models

The physical models with composition-dependent physical quantities, such as the Curie
temperature and Bohr magneton number in the model for ferromagnetic transitions, add
to the phase a Gibbs-energy contribution that is “indirectly” composition-dependent.
Usually the composition dependence of the physical quantity is described with the same
composition variables as the Gibbs energy itself.

The magnetic model described in section 5.4.2 has two parameters, Tc, the critical
temperature for magnetic ordering, and 8, the Bohr magneton number. These can be
composition-dependent in the same way as the parameters describing the chemical part of
the Gibbs energy. Thus each “end member” of a solution can have a critical temperature for
magnetic ordering and a Bohr magneton number. The composition dependences of these
quantities are described using the same mathematical expression as that for the chemical
excess Gibbs energy. Employment of particular models for other physical properties may
be used more in the future.

An example of modeling the critical temperature for magnetic ordering is shown in
Fig. 5.4. Its value for the bee phase in the Fe-Cr system was assessed by Andersson

===========
94

5.5

Models for the Gibbs energy

 

 

   

   

 

 

 

 

 

 

2500 1 1 1 1 1 1 1
liquid liquid b
2000 b
S <S foc p
@ 1500 Hig boo Fg 1200+ r
5 2 To for bee
= ® 1000 4\\ Jo
: Te for fee
E 1000 : ; £ 800+) r
5 5
e F 6004 L
500 . - 400 4 +
200 + r
° °
A ?° 02 04 06 08 10 AV o 02 04 06 08 10
Mole fraction Cr Mole fraction Ni
(a) (b)

Figure 5.4 The phase diagrams for Fe-Cr and Fe-Ni with the Curie and Néel temperatures of the
bcc and fcc phases plotted as dashed lines, Note that there is a small kink in the solubility curves
where they are crossed by a magnetic-ordering curve.

and Sundman (1987) and is shown as a dashed line in Fig. 5.4(a). Since Cr is anti-
ferromagnetic, this is modeled with a negative value of the critical temperature and
the curve goes through zero at some Cr content and on the Cr-rich end it represents a
Néel temperature. In Fig. 5.4(b) the critical temperatures for magnetic ordering for both
fcc and bee in Fe-Ni from an assessment by A.T. Dinsdale and T. G. Chart (unpublished
work, 1986) are shown, with the ordered L1, phase added by I. Ansara (unpublished
work, 1995). In the absence of any experimental and theoretical information when this
system was assessed, the Curie temperature for bec Ni was assumed to be the same as
that for fee Ni.

Models for the Gibbs energy of solutions

The term “solution” is in some contexts restricted to dilute solutions and “mixtures” used
more generally, but in this book “solution” is used for all kinds of phases that can vary
in composition.

All phases vary in composition to a greater or lesser extent, but for practical purposes
it may be possible to ignore the compositional variations for some compounds. However,
it is also important to state what the practical purpose is. For example, in electronic
engineering the change in electronic properties of a semiconductor like PbS when its
