Repository: wallytutor/WallyToolbox.jl

# WallyToolbox.jl

General tools I use everyday for everything.

## Using Julia modules

```bash

# Launch this directory as a project:
julia --project=.
```

## Using Python modules

```bash

# Alternativelly use built-in `venv`:

# python -m venv venv

# Create a virtual environment:
virtualenv venv

# Activate the environment:
./venv/Scripts/activate

General utilities for scientific Python.

Important
---------
This package is its early stages of development and any interface might change
to keep compatibility with future versions. Please wait until it has reached a
minimum level of maturity to use it in your projects. Any contributions are
welcome.

Usage
-----

Samples are provided for every available functionality under ``samples/``.

Documentation coming soon at `readthedocs.io <https://python-majordome.readthedocs.io/en/latest/>`_!

File: tmp/from-learning/python-majordome/src/majordome/calphad/database/compound_al2o3_cao.yml
---
description: Gibbs energy parameters for compounds (Al2O3)x(CaO)y.
author: Compiled by Walter Dal'Maz Silva

G(C3A1,C3A1):
  source: hallstedt1990
  name: null
  Tmax: null
  base: 
    -
      multiplier: 3
      function: G(CA1O1,CA1O1)
    -
      multiplier: 1
      function: G(ALPHA_AL2O3,AL2O3)
  parameters:
    -
      T0: 298.15
      a: -4.53000000e+03
      b: -5.54000000e+01
      c: +2.30000000e+00
      d: +0.00000000e+00
      e: +0.00000000e+00
      f: +0.00000000e+00

G(C1A1,C1A1):
  source: hallstedt1990
  name: null
  Tmax: null
  base: 
    -
      multiplier: 1
      function: G(CA1O1,CA1O1)
    -
      multiplier: 1
      function: G(ALPHA_AL2O3,AL2O3)
  parameters:
    -
      T0: 298.15
      a: -1.46300000e+04
      b: -4.42000000e+01
      c: +2.84000000e+00
      d: +0.00000000e+00
      e: +0.00000000e+00
      f: +0.00000000e+00

G(C1A2,C1A2):
  source: hallstedt1990
  name: null
  Tmax: null
  base: 
    -
      multiplier: 1
      function: G(CA1O1,CA1O1)
    -
      multiplier: 2
      function: G(ALPHA_AL2O3,AL2O3)
  parameters:
    -
      T0: 298.15
      a: -1.08000000e+04
      b: -6.09000000e+01
      c: +3.46000000e+00
      d: +0.00000000e+00
      e: +0.00000000e+00
      f: +0.00000000e+00

G(C1A6,C1A6):
  source: hallstedt1990
  name: null
  Tmax: null
  base: 
    -
      multiplier: 1
      function: G(CA1O1,CA1O1)
    -
      multiplier: 6
      function: G(ALPHA_AL2O3,AL2O3)
  parameters:
    -
      T0: 298.15
      a: -2.22000000e+04
      b: -3.57000000e+01
      c: +0.00000000e+00
      d: +0.00000000e+00
      e: +0.00000000e+00
      f: +0.00000000e+00

G(C12A7,C12A7):
  source: hallstedt1990
  comment: Needs b=-3.32900000e+02 to work as it should.
  name: null
  Tmax: null
  base: 
    -
      multiplier: 12
      function: G(CA1O1,CA1O1)
    -
      multiplier: 7
      function: G(ALPHA_AL2O3,AL2O3)
  parameters:
    -
      T0: 298.15
      a: -7.15300000e+04
      b: -3.34700000e+02
      c: +1.58000000e+01
      d: +0.00000000e+00
      e: +0.00000000e+00
      f: +0.00000000e+00

File: tmp/from-learning/python-majordome/src/majordome/calphad/database/liquid.yml
---
description: Gibbs energy parameters for liquid phase(s).
author: Compiled by Walter Dal'Maz Silva

G(LIQUID,AL2O3):
  source: hallstedt1990
  Tmax: null
  parameters:
    -
      T0: 298.15
      a: -1607850.80
      b: 405.559491
      c: -67.4804
      d: -0.06747000
      e: 1.42054300e-05
      f: 9.38780000e+05
    -
      T0: 600.0
      a: -1625385.57
      b: 712.394972
      c: -116.2580
      d: -0.00722570
      e: 2.78532000e-07
      f: 2.12070000e+06
    -
      T0: 1500.0
      a: -1672662.69
      b: 1010.993500
      c: -156.0580
      d: 0.00709105
      e: -6.29402000e-07
      f: 1.23666500e+07
    -
      T0: 1912.0
      a: +29178041.60
      b: -168360.926000
      c: +21987.1791
      d: -6.99552951
      e: +4.10226192e-04
      f: -7.98843618e+09
    -
      T0: 2327.0
      a: -1757702.05
      b: 1344.848330
      c: -192.4640
      d: 0.00000000
      e: 0.00000000e+00
      f: 0.00000000e+00

G(LIQUID,CA1O1):
  comment: same values are found in hillert1990
  source: hallstedt1990
  Tmax: null
  parameters:
    -
      T0: 298.15
      a: -585630.854
      b: 300.654841
      c: -52.862
      d: -1.5545e-04
      e: -1.89185e-07
      f: 938780
    -
      T0: 1830.0
      a: -793806.269
      b: 1510.9933
      c: -212.686
      d: 0.0549185
      e: -3.789867e-06
      f: 51730500
    -
      T0: 2880.0
      a: -4191941.74
      b: 15458.9937
      c: -1961.24
      d: 0.4554355
      e: -2.1019333e-05
      f: 1.291855e+09
    -
      T0: 3172.0
      a: -663523.922
      b: 573.648795
      c: -84.0
      d: 0.00000000
      e: 0.00000000e+00
      f: 0.00000000e+00

G(LIQUID,SI1O2):
  source: hillert1990
  Tmax: 4000.0
  base: 
    -
      multiplier: 1
      function: G(QUARTZ,SI1O2)
  parameters:
    -
      T0: 848.0
      a: +5.04294600e+03
      b: -3.99706660e+01
      c: +6.25920000e+00
      d: -6.84205000e-03
      e: +6.78247000e-07
      f: +7.60663000e+05
    -
      T0: 1800.0
      a: +3.86597000e+02
      b: +3.50186460e+01
      c: -4.71900000e+00
      d: +1.15000000e-06
      e: -1.27000000e-10
      f: +1.65000000e+02
    -
      T0: 2960.0
      a: +3.43074260e+04
      b: -2.28744425e+02
      c: +3.05390000e+01
      d: -1.20020000e-02
      e: +6.78000000e-07
      f: +6.65550000e+05
    -
      T0: 2980.0
      a: +3.83191000e+02
      b: +3.50221100e+01
      c: -4.71900000e+00
      d: +0.00000000e+00
      e: +0.00000000e+00
      f: +0.00000000e+00

G(LIQUID,4CA(2+):2SIO4(-4)):
  source: hillert1990
  Tmax: 4000.0
  base: 
    -
      multiplier: 4
      function: G(LIQUID,CA1O1)
    -
      multiplier: 2
      function: G(LIQUID,SI1O2)
  parameters:
    -
      T0: 298.15
      a: +0.00000000e+00
      b: +0.00000000e+00
      c: +0.00000000e+00
      d: +0.00000000e+00
      e: +0.00000000e+00
      f: +0.00000000e+00

G(LIQUID,2CA(2+):2SIO3(-2)):
  source: hillert1990
  Tmax: 4000.0
  base: 
    -
      multiplier: 2
      function: G(LIQUID,CA1O1)
    -
      multiplier: 2
      function: G(LIQUID,SI1O2)
  parameters:
    -
      T0: 298.15
      a: +0.00000000e+00
      b: +0.00000000e+00
      c: +0.00000000e+00
      d: +0.00000000e+00
      e: +0.00000000e+00
      f: +0.00000000e+00

L(LIQUID,O(2-),SIO3(2-),SIO4(4-):SIO2(0);0):
  source: hillert1990
  parameters:
    -
      T0: 298.15
      a: +0.00000000e+00
      b: +0.00000000e+00
      c: +0.00000000e+00
      d: +0.00000000e+00
      e: +0.00000000e+00
      f: +0.00000000e+00

L(LIQUID,O(2-),SIO3(2-),SIO4(4-):SIO2(0);1):
  source: hillert1990
  parameters:
    -
      T0: 298.15
      a: +0.00000000e+00
      b: +0.00000000e+00
      c: +0.00000000e+00
      d: +0.00000000e+00
      e: +0.00000000e+00
      f: +0.00000000e+00

L(LIQUID,O(2-),SIO3(2-),SIO4(4-):SIO2(0);2):
  source: hillert1990
  parameters:
    -
      T0: 298.15
      a: +0.00000000e+00
      b: +0.00000000e+00
      c: +0.00000000e+00
      d: +0.00000000e+00
      e: +0.00000000e+00
      f: +0.00000000e+00

L(LIQUID,O(2-),SIO3(2-),SIO4(4-):SIO2(0);3):
  source: hillert1990
  parameters:
    -
      T0: 298.15
      a: +0.00000000e+00
      b: +0.00000000e+00
      c: +0.00000000e+00
      d: +0.00000000e+00
      e: +0.00000000e+00
      f: +0.00000000e+00

L(LIQUID,AL(3+),CA(2+);0):
  source: hallstedt1990
  parameters:
    -
      T0: 298.15
      a: -3.51800000e+05
      b: +6.86000000e+01
      c: +0.00000000e+00
      d: +0.00000000e+00
      e: +0.00000000e+00
      f: +0.00000000e+00

L(LIQUID,AL(3+),CA(2+);1):
  source: hallstedt1990
  parameters:
    -
      T0: 298.15
      a: -1.92000000e+04
      b: +0.00000000e+00
      c: +0.00000000e+00
      d: +0.00000000e+00
      e: +0.00000000e+00
      f: +0.00000000e+00
