Repository: wallytutor/WallyToolbox.jl

# WallyToolbox.jl

General tools I use everyday for everything.

## Using Julia modules

```bash

# Launch this directory as a project:
julia --project=.
```

## Using Python modules

```bash

# Alternativelly use built-in `venv`:

# python -m venv venv

# Create a virtual environment:
virtualenv venv

# Activate the environment:
./venv/Scripts/activate

File: tmp/from-learning/tutorials/python-majordome/src/majordome/calphad/database/compound_cao_sio2.yml
---
description: Gibbs energy parameters for compounds (CaO)x(SiO2)y.
author: Compiled by Walter Dal'Maz Silva

G(WOLLASTONITE,C1S1):
  source: hillert1990
  name: Wollastonite
  comment: 
    Using data from assesment 2 of source.
    https://www.mindat.org/min-4323.html
  Tmax: null
  base: 
    -
      multiplier: 1
      function: G(CA1O1,CA1O1)
    -
      multiplier: 1
      function: G(QUARTZ,SI1O2)
  parameters:
    -
      T0: 298.15
      a: -1.67790400e+06
      b: +6.91427400e+02
      c: -1.12347600e+02
      d: -8.02670100e-03
      e: +0.00000000e+00
      f: +1.43781800e+06

G(PSEUDOWOLLASTONITE,C1S1):
  source: hillert1990
  name: Pseudowollastonite
  comment:
    Using data from assesment 2 of source.
    https://www.mindat.org/min-9535.html
  Tmax: null
  base: 
    -
      multiplier: 1
      function: G(CA1O1,CA1O1)
    -
      multiplier: 1
      function: G(QUARTZ,SI1O2)
  parameters:
    -
      T0: 298.15
      a: -1.66353400e+06
      b: +5.91040600e+02
      c: -9.83913700e+01
      d: -1.56928500e-02
      e: +0.00000000e+00
      f: +9.42721200e+05

G(OLIVINE,C2S1):
  source: hillert1990
  name: Olivine
  comment:
    Using data from assesment 2 of source.
    https://www.mindat.org/min-29264.html
    https://www.mindat.org/min-9574.html
  Tmax: null
  base: 
    -
      multiplier: 2
      function: G(CA1O1,CA1O1)
    -
      multiplier: 1
      function: G(QUARTZ,SI1O2)
  parameters:
    -
      T0: 298.15
      a: -2.36535800e+06
      b: +7.85305300e+02
      c: -1.31411700e+02
      d: -2.62593900e-02
      e: +0.00000000e+00
      f: +8.96084000e+05

G(OLIVINE_ALPHA_PRIME,C2S1):
  source: hillert1990
  name: Alpha Prime
  comment:
    Using data from assesment 2 of source.
  Tmax: null
  base: 
    -
      multiplier: 2
      function: G(CA1O1,CA1O1)
    -
      multiplier: 1
      function: G(QUARTZ,SI1O2)
  parameters:
    -
      T0: 298.15
      a: -2.34003700e+06
      b: +7.76746100e+02
      c: -1.33731800e+02
      d: -2.30686900e-02
      e: +0.00000000e+00
      f: -7.73839700e+05

G(OLIVINE_ALPHA,C2S1):
  source: hillert1990
  name: Alpha
  comment:
    Using data from assesment 2 of source.
  Tmax: null
  base: 
    -
      multiplier: 2
      function: G(CA1O1,CA1O1)
    -
      multiplier: 1
      function: G(QUARTZ,SI1O2)
  parameters:
    -
      T0: 298.15
      a: -2.37770800e+06
      b: +1.24688600e+03
      c: -1.98876700e+02
      d: -1.69135000e-03
      e: +0.00000000e+00
      f: +0.00000000e+00

G(LARNITE,C2S1):
  source: hillert1990
  name: Larnite
  comment:
    Using data from assesment 2 of source.
    https://www.mindat.org/min-2333.html
  Tmax: null
  base: 
    -
      multiplier: 2
      function: G(CA1O1,CA1O1)
    -
      multiplier: 1
      function: G(QUARTZ,SI1O2)
  parameters:
    -
      T0: 298.15
      a: -2.36116600e+06
      b: +8.68957400e+02
      c: -1.44408700e+02
      d: -2.22183300e-02
      e: +0.00000000e+00
      f: +1.31777400e+06

G(HATRURITE,C3S1):
  source: hillert1990
  name: Hatrurite
  comment:
    Using data from assesment 2 of source.
    https://www.mindat.org/min-1828.html
  Tmax: null
  base: 
    -
      multiplier: 3
      function: G(CA1O1,CA1O1)
    -
      multiplier: 1
      function: G(QUARTZ,SI1O2)
  parameters:
    -
      T0: 298.15
      a: -3.00886900e+06
      b: +1.21315600e+03
      c: -2.01003600e+02
      d: -2.37662500e+02
      e: +0.00000000e+00
      f: +1.94203700e+06

G(RANKINITE,C3S2):
  source: hillert1990
  name: Rankinite
  comment:
    Using data from assesment 2 of source.
    https://www.mindat.org/min-3363.html
  Tmax: null
  base: 
    -
      multiplier: 3
      function: G(CA1O1,CA1O1)
    -
      multiplier: 1
      function: G(QUARTZ,SI1O2)
  parameters:
    -
      T0: 298.15
      a: -4.07844800e+06
      b: +1.70712700e+03
      c: -2.81330000e+02
      d: -2.00000000e-04
      e: +0.00000000e+00
      f: +2.95072200e+06

File: tmp/from-learning/tutorials/python-majordome/src/majordome/calphad/database/solid.yml
---
description: Gibbs energy parameters for (pure) solid phases.
author: Compiled by Walter Dal'Maz Silva

G(ALPHA_AL2O3,AL2O3):
  source: hallstedt1990
  Tmax: null
  parameters:
    -
      T0: 298.15
      a: -1707351.30
      b: 448.021092
      c: -67.4804
      d: -0.06747000
      e: 1.4205433e-05
      f: 938780.0
    -
      T0: 600.00
      a: -1724886.06
      b: 754.856573
      c: -116.2580
      d: -0.00722570
      e: 2.7853200e-07
      f: 2120700.0
    -
      T0: 1500.0
      a: -1772163.19
      b: 1053.454800
      c: -156.0580
      d: 0.00709105
      e: -6.2940200e-07
      f: 12366650.0

G(CA1O1,CA1O1):
  source: hallstedt1990
  Tmax: null
  comment: same values are found in hillert1990
  parameters:
    -
      T0: 298.15
      a: -653631.356
      b: 315.221233
      c: -51.8583
      d: -0.0012193
      e: -2.4e-11
      f: 468306
    -
      T0: 3172.0
      a: 81436.321
      b: -2001.82115
      c: 227.015259
      d: -0.045385463
      e: 1.171193e-06
      f: -3.4861455e+08

G(QUARTZ,SI1O2):
  source: hillert1990
  Tmax: 4000.0
  parameters:
    -
      T0: 298.15
      a: -9.00936640e+05
      b: -3.60892175e+02
      c: +6.11323000e+01
      d: -1.89203605e-01
      e: +4.95097420e-05
      f: -8.54401000e+05
    -
      T0: 540.0
      a: -1.09146654e+06
      b: +2.88267275e+03
      c: -4.52136700e+02
      d: +4.28883845e-01
      e: -9.09177060e-05
      f: +1.24766890e+07
    -
      T0: 770.0
      a: -1.56348144e+06
      b: +9.17858655e+03
      c: -1.40453520e+03
      d: +1.28406426e+00
      e: -2.35047657e-04
      f: +5.64023040e+07
    -
      T0: 848.0
      a: -9.28732923e+05
      b: +3.56218325e+02
      c: -5.84292000e+01
      d: -5.15995000e-03
      e: -2.47000000e-10
      f: -9.51130000e+04
    -
      T0: 1800.0
      a: -9.24076574e+05
      b: +2.81229013e+02
      c: -4.74510000e+01
      d: -1.20031510e-02
      e: +6.78127000e-07
      f: +6.65385000e+05
    -
      T0: 2960.0
      a: -9.57997400e+05
      b: +5.44992084e+02
      c: -8.27090000e+01
      d: +0.00000000e+00
      e: +0.00000000e+00
      f: +0.00000000e+00

G(TRIDYMITE,SI1O2):
  source: hillert1990
  Tmax: 1800.0
  base: 
    -
      multiplier: 1
      function: G(QUARTZ,SI1O2)
  parameters:
    -
      T0: 900.0
      a: -5.06647740e+04
      b: +4.92091478e+02
      c: -7.00048000e+01
      d: +3.90305000e-02
      e: -3.78663600e-06
      f: +7.16591300e+06
    -
      T0: 1668.0
      a: -1.49543410e+04
      b: +1.37362028e+02
      c: -1.91583000e+01
      d: +8.20019500e-03
      e: -4.62871000e-07
      f: +2.32223800e+06

G(CRISTOBALITE,SI1O2):
  source: hillert1990
  Tmax: 2960.0
  base: 
    -
      multiplier: 1
      function: G(QUARTZ,SI1O2)
  parameters:
    -
      T0: 848.0
      a: -1.43940000e+04
      b: +1.37042236e+02
      c: -1.91583000e+01
      d: +8.20015900e-03
      e: -4.62871000e-07
      f: +2.32223800e+06
    -
      T0: 1800.0
      a: -1.90509400e+04
      b: +2.12031548e+02
      c: -3.01365000e+01
      d: +1.50433950e-02
      e: -1.14126500e-06
      f: +1.56174000e+06
